Repository: shannonjryan/pyBLOSSUM

# pyBLOSSUM - a tool for assessing the Ballistic Limit Of Spacecraft Structures Under Micrometeoroid and orbital debris impact

This repository provides ballistic limit equations (BLEs) for calculating the performance of spacecraft structures under impact by micrometeoroid and orbital debris (MMOD) particles at hypervelocity.

## Comparing experimental data and BLE predictions
Experimental datasets are provided in the 'data' directory for the following shielding configurations:
* Whipple shields
* Stuffed Whipple shields
* Honeycomb core sandwich panels
* Foam core sandwich panels

Test results from those datasets can be plotted together with the ballistic limit curves. For example, if you define a Whipple shield configuration that is nominally identical (or very similar) to one in the experimental dataset, then the corresponding experiments can be included in your generated ballistic limit curve.

## Running pyBLOSSUM
pyBLOSSUM can be run either as a GUI or from the command line/terminal. Depending on how you intend to run the code, the process will vary.

### Running via the GUI
Activate the python enviroment by running:
```
conda activate pyBLOSSUM
```

To launch the GUI navigate to the pyBLOSSUM installation directory and run:
```
python pyBLOSSUM.py
```
This will launch the GUI, as seen below.

### Running via command line
Activate the python enviroment by running:
```
conda activate pyBLOSSUM
```
A specific BLE can be called directly from the command line. Navigate to the pyBLOSSUM installation directory and run:
```
python BLEs\<BLE_filename> <input_filename> 
```
where <BLE_filename> should be replaced by the name of the BLE python file you want to call and <input_filename> should be replaced by the name of a csv file that defines your target configuration. 

<em>NOTE: for mac and unix-based systems replace "\\" with "/" in all path definitions.</em>

For example,
```
python BLEs\BLE_foamSP.py input_files\eval_example-foamSP.csv
```
This evaluates the foam sandwich panel defined in `eval_example-foamSP.csv`.
Use the matching example in `input_files/` as a template for each target
configuration. Keep the column headers on the first row and the units on the
second row, then enter the configuration values on the third row. The scripts
use the units shown in the examples when interpreting the input values.

If a BLE command fails, it prints an error to standard error and exits with a
nonzero status.

To include experimental data in the generated plots, include the flag --data, e.g.,
```
python BLEs\BLE_foamSP.py input_files\eval_example-foamSP.csv --data
```

## Output
Each command-line analysis saves its outputs together in a new folder under
`results/`, named `run_YYYYMMDD_HHMMSS_ffffff`. The command prints the folder path.
The GUI displays the plot and lets you choose which files to save. **Save plot**
writes the PNG, and **Save data** writes the curve and configuration CSVs. If
you select either option, the GUI creates one run folder for the saved files.

- `plot_<date_time>.png` contains the ballistic limit plot.
- `blc_data_<date_time>.csv` contains the velocity and critical projectile diameter values used in the plot.
- `config_data_<date_time>.csv` contains the configuration with the units on the second row. Values are written in the input units, such as MPa for wall yield strength.
- `test_data_<date_time>.csv` contains the experimental points when a supported analysis includes experimental data and saves the CSVs.

Files from the same run share a timestamp.

## Tests and validation curves

Run the targeted tests after a code change:

```console
python -B -m unittest discover -s validation/tests -v
```

Evaluate the JSON configurations against Git-commit pyBLOSSUM reference curves
and independent XLSX reference curves:

```console
python -B validation/validate_curves.py
```

Open the printed `index.html` report for pass/fail results, curve overlays,
relative-error plots, and per-point CSV data. Every run creates a new directory
under `validation/reports/`, which is excluded from Git. The runner reads the
reference workbooks without changing them or recalculating their stored values.
Commit snapshots are captured automatically and reused. Uncommitted model or
configuration edits compare against HEAD; committed code compares against
HEAD's first parent. No separate baseline-update command is needed.

To explicitly use committed workbooks (for example when a OneDrive file is
unavailable locally), run:

```console
python -B validation/validate_curves.py --git-ref HEAD
```

This still uses the current Python code, JSON configurations, automatic commit
baselines, and tolerance definitions.
A failed comparison or unreadable reference returns a nonzero exit code.
See [validation/README.md](validation/README.md) for coverage, tolerances, report
details, and how to investigate failures.

File: data/material_data.csv
Material,Density (g/ccm),Hardness (HB),Yield strength (Mpa),Elongation (%),Tensile modulus (Gpa),Shear modulus (Gpa),Shear strength (Mpa),Specific heat (J/kg.K),Melting temperature (K),,,,
AA99.9%,2.7,15,10,50,62,25,34,900,660,,,,
AA1100-O,2.71,23,34,45,69,26,62,904,643,,,,
AA1100-H12,2.71,28,103,25,69,26,69,904,643,,,,
AA1100-H14,2.71,32,117,20,69,26,76,904,643,,,,
AA1100-H16,2.71,38,138,17,69,26,83,904,643,,,,
AA1100-H18,2.71,44,152,15,69,26,90,904,643,,,,
AA2017-O,2.8,45,70,22,73.1,27.2,125,962,786,,,,
AA2017-T3,2.8,120,345,18,73.1,27.2,283,962,786,,,,
AA2017-T4,2.8,105,275,22,73.1,27.2,262,962,786,,,,
AA2017-T451,2.8,105,275,22,73.1,27.2,262,962,786,,,,
AA2024-O,2.77,47,75,20,72.4,28,125,875,775,,,,
AA2024-T3,2.77,120,345,18,72.4,28,285,875,775,,,,
AA2024-T4,2.77,120,325,20,72.4,28,285,875,775,,,,
AA2024-T81,2.77,128,450,2,72.4,28,295,875,775,,,,
AA2024-T351,2.77,130,395,13,72.4,28,290,875,775,,,,
AA2024-T361,2.77,130,395,13,72.4,28,290,875,775,,,,
AA2219-O,2.84,49,76,18,73.8,27,106,864,816,,,,
AA2219-T31,2.84,100,248,17,73.8,27,230,864,816,,,,
AA2219-T351,2.84,100,248,17,73.8,27,230,864,816,,,,
AA2219-T37,2.84,117,317,11,73.8,27,255,864,816,,,,
AA2219-T62,2.84,115,290,10,73.8,27,255,864,816,,,,
AA2219-T81,2.84,130,352,10,73.8,27,285,864,816,,,,
AA2219-T851,2.84,130,352,10,73.8,27,285,864,816,,,,
AA2219-T87,2.84,130,393,10,73.8,27,280,864,816,,,,
AA3003-O,2.73,28,42,35,70,25,76,893,916,,,,
AA3003-H12,2.73,35,125,15,70,25,83,893,916,,,,
AA3003-H14,2.73,40,145,12,70,25,97,893,916,,,,
AA3003-H16,2.73,47,175,9.5,70,25,105,893,916,,,,
AA3003-H18,2.73,55,185,7,70,25,110,893,916,,,,
AA5083-O,2.66,77,145,22,70.3,26.4,172,900,843,,,,
AA5083-H112,2.66,81,193,16,70.3,26.4,180,900,843,,,,
AA5083-H116,2.66,85,228,16,70.3,26.4,190,900,843,,,,
AA5083-H321,2.66,85,228,16,70.3,26.4,190,900,843,,,,
AA5083-H32,2.66,87,248,10,70.3,26.4,195,900,843,,,,
AA5083-H323,2.66,87,248,10,70.3,26.4,195,900,843,,,,
AA5083-H34,2.66,93,283,9,70.3,26.4,210,900,843,,,,
AA5083-H343,2.66,93,283,9,70.3,26.4,210,900,843,,,,
AA5154-O,2.66,58,117,27,69.3,25.9,152,900,866,,,,
AA5154-H32,2.66,67,207,15,69.3,25.9,152,900,866,,,,
AA5154-H34,2.66,73,228,13,69.3,25.9,165,900,866,,,,
AA5154-H343,2.66,73,228,13,69.3,25.9,165,900,866,,,,
AA5154-H36,2.66,78,248,12,69.3,25.9,179,900,866,,,,
AA5154-H38,2.66,80,269,10,69.3,25.9,193,900,866,,,,
AA5154-H112,2.66,63,117,25,69.3,25.9,145,900,866,,,,
AA5456-O,2.66,83,159,24,70.3,26,190,900,841,,,,
AA5456-H111,2.66,87,228,18,70.3,26,195,900,841,,,,
AA5456-H112,2.66,83,165,22,70.3,26,190,900,841,,,,
AA5456-H116,2.66,90,255,16,70.3,26,207,900,841,,,,
AA5456-H321,2.66,90,255,16,70.3,26,207,900,841,,,,
AA5754-H22,2.67,70,185,15,70.3,26,150,900,841,,,,
AA6061-O,2.7,30,55,30,68.9,26,83,896,855,,,,
AA6061-T4,2.7,65,145,25,68.9,26,165,896,855,,,,
AA6061-T451,2.7,65,145,25,68.9,26,165,896,855,,,,
AA6061-T6,2.7,95,276,17,68.9,26,207,896,855,,,,
AA6061-T651,2.7,95,276,17,68.9,26,207,896,855,,,,
AA6061-CMG,2.7,77,198,21.7,68.9,26,182,896,855,,,,
AA7075-O,2.8,60,103,17,71,26.9,152,960,750,,,,
AA7075-T6,2.8,150,503,11,71,26.9,331,960,750,,,,
AA7075-T651,2.8,150,503,11,71,26.9,331,960,750,,,,
AA7075-T73,2.8,135,434,13,71,26.9,300,960,750,,,,
Alclad7075-O,2.8,60,97,17,71,26.9,152,960,750,,,,
Alclad 7075-T6,2.8,150,462,11,71,26.9,317,960,750,,,,
Alclad7075-T651,2.8,150,462,11,71,26.9,317,960,750,,,,
AA7178-O,2.83,60,96.5,16,71.7,27.5,135,856,750,,,,
AA7178-T6,2.83,160,540,11,71.7,27.5,305,856,750,,,,
AA7178-T651,2.83,160,540,11,71.7,27.5,305,856,750,,,,
AA7178-T76,2.83,152,505,11,71.7,27.5,295,856,750,,,,
AA7178-T7651,2.83,152,505,11,71.7,27.5,295,856,750,,,,
Ti-6Al-4V,4.43,334,880,14,113.8,44,550,526,1878,,,,
Inconel617,8.36,170,340,62,211.0,81.4,620,419,1380,,,,
Ti-6Al-2Sn-4Zr-2Mo,4.54,304,860,15,113.8,43.1,660,460,1700,,,,
,,,,,,,,,,,,,
,,,,,,,,,,,,,
,,,,,,,,,,,,,
,,,,,,,,,,,,,
,,,,,,,,,,,,,
,,,,,,,,,,,,,
,,,,,,,,,,,,,
,,,,,,,,,,,,,
,,,,,,,,,,,,,
,,,,,,,,,,,,,
,,,,,,,,,,,,,
,,,,,,,,,,,,,
,,,,,,,,,,,,,
,,,,,,,,,,,,,
,,,,,,,,,,,,,
,,,,,,,,,,,,,
,,,,,,,,,,,,,
,,,,,,,,,,,,,
,,,,,,,,,,,,,
