Repository: shannonjryan/pyBLOSSUM

# pyBLOSSUM - a tool for assessing the Ballistic Limit Of Spacecraft Structures Under Micrometeoroid and orbital debris impact

This repository provides ballistic limit equations (BLEs) for calculating the performance of spacecraft structures under impact by micrometeoroid and orbital debris (MMOD) particles at hypervelocity.

## Comparing experimental data and BLE predictions
Experimental datasets are provided in the 'data' directory for the following shielding configurations:
* Whipple shields
* Stuffed Whipple shields
* Honeycomb core sandwich panels
* Foam core sandwich panels

Test results from those datasets can be plotted together with the ballistic limit curves.

File: data/database_SN3-91-19.csv
source,shotID,proj_diam,proj_mat,proj_density,proj_mass,angle,velocity,bumper_mat,bumper_thick,bumper_density,standoff,wall_mat,wall_thick,wall_density,wall_yield,code,perforated_class
-,-,cm,-,g/cm3,g,deg,km/s,-,cm,g/cm3,cm,-,cm,g/cm3,ksi,-,-
SN3-91-19,1487,0.04,Al 6061-T6,2.713,0.000088,0,7.3,Al 3003-H12,0.01,2.74,1.27,Al 3003-H12,0.015,2.73,18,F3,0
SN3-91-19,1481,0.04,Al 2017-T4,2.796,0.000091,0,7.1,Al 3003-H12,0.01,2.74,1.27,Al 3003-H12,0.01,2.73,18,F4,1
SN3-91-19,1476,0.04,Al 2017-T4,2.796,0.000091,0,8.06,Al 3003-H14,0.01,2.74,1.27,Al 3003-H14,0.027,2.73,21,F3,0
SN3-91-19,4613,0.079,Glass,2.25,0.00059,0,7.13,Alclad 7075-T6,0.025,2.78,5.08,Al 2024-T3,0.025,2.77,47,E2,0
SN3-91-19,4637,0.079,Glass,2.25,0.00059,0,7.22,Alclad 7075-T6,0.015,2.78,5.08,Al 2024-T3,0.025,2.77,47,E4,1
SN3-91-19,4638,0.079,Glass,2.25,0.00059,0,7.53,Alclad 7075-T6,0.015,2.78,7.62,Al 2024-T3,0.025,2.77,47,E4,1
SN3-91-19,A250,0.079,Glass,2.25,0.00059,0,6.52,Alclad 7075-T6,0.03,2.78,2.54,Al 7075-T6,0.03,2.8,90,E2,0
SN3-91-19,A201,0.079,Glass,2.25,0.00059,0,6.7,Alclad 7075-T6,0.03,2.78,7.62,Al 1100-H14,0.03,2.71,17,E4,1
SN3-91-19,4681,0.079,Al 6061-T6,2.71,0.00071,0,7.34,Alclad 7075-T6,0.051,2.78,2.54,Al 2024-T3,0.041,2.77,47,D2,0
SN3-91-19,4679,0.079,Al 6061-T6,2.71,0.00071,0,7.16,Alclad 7075-T6,0.051,2.78,7.62,Al 2024-T3,0.025,2.77,47,D2,0
SN3-91-19,4658,0.079,Al 6061-T6,2.71,0.00071,0,7.25,Alclad 7075-T6,0.015,2.78,5.08,Al 2024-T3,0.025,2.77,47,E4,1
SN3-91-19,1435,0.08,Al 2017-T4,2.796,0.00076,0,6.52,Al 6061-T6,0.015,2.713,2.54,Al 2024-T3,0.03,2.77,47,E2,0
SN3-91-19,A1468,0.081,Al 2017-T4,2.796,0.00078,0,6.7,Al 6061-T6,0.015,2.713,2.54,Al 2024-T3,0.0305,2.77,47,E2,0
SN3-91-19,4695,0.159,Glass,2.25,0.0053,0,7.56,Alclad 7075-T6,0.051,2.78,5.08,Al 2024-T3,0.064,2.77,47,E2,0
SN3-91-19,4709,0.159,Glass,2.25,0.0053,0,7.26,Alclad 7075-T6,0.025,2.78,5.08,Al 2024-T3,0.064,2.77,47,E2,0
SN3-91-19,4691,0.159,Glass,2.25,0.0053,0,7.25,Alclad 7075-T6,0.05088,2.78,7.62,Al 2024-T3,0.041,2.77,47,E4,1
SN3-91-19,4706,0.159,Glass,2.25,0.0053,0,7.26,Alclad 7075-T6,0.025,2.78,7.62,Al 2024-T3,0.041,2.77,47,E4,1
SN3-91-19,4738,0.159,Al 6061-T6,2.71,0.0057,0,7.2,Alclad 7075-T6,0.051,2.78,5.08,Al 2024-T3,0.064,2.77,47,E1,0
SN3-91-19,4736,0.159,Al 6061-T6,2.71,0.0057,0,7.31,Alclad 7075-T6,0.051,2.78,7.62,Al 2024-T3,0.041,2.77,47,E4,1
SN3-91-19,A1200,0.2,Al 2017-T4,2.796,0.0117,0,6.93,Alclad 7075-T6,0.015,2.78,6.4,Al 6061-T6,0.483,2.7,36,D1,0
SN3-91-19,A1218,0.2,Al 2017-T4,2.796,0.0117,0,6.93,Alclad 7075-T6,0.015,2.78,6.4,Al 2024-T3,0.318,2.77,47,D3,1
SN3-91-19,A1196,0.2,Al 2017-T4,2.796,0.0117,0,7.2,Alclad 7075-T6,0.036,2.78,6.4,Al 2024-T3,0.159,2.77,47,E2,0
SN3-91-19,A1076,0.2,Al 2017-T4,2.796,0.0117,0,6.37,Al 6061-T6,0.064,2.713,6,Al 6061-T6,0.041,2.7,36,E4,1
SN3-91-19,A1077,0.2,Al 2017-T4,2.796,0.0117,0,6.77,Al 6061-T6,0.41,2.713,6,Al 6061-T6,0.064,2.7,36,E2,0
SN3-91-19,A1281,0.318,Nylon,1.145,0.0192,0,6.7,Al 6061-T6,0.025,2.713,10.16,Al 2024-T3,0.081,2.77,47,E4,1
SN3-91-19,A235,0.318,Al 99.9%,2.78,0.0466,0,6.98,Alclad 7075-T6,0.056,2.78,10.16,Al 2024-T3,0.159,2.77,47,E3,0
SN3-91-19,A240,0.318,Al 99.9%,2.78,0.0466,0,6.58,Alclad 7075-T6,0.081,2.78,10.16,Al 2024-T3,0.127,2.77,47,E2,0
SN3-91-19,A151,0.318,Al 6061-T6,2.713,0.0455,0,6.6,Alclad 7075-T6,0.081,2.78,5.08,Al 2024-T3,0.127,2.77,47,D4,1
SN3-91-19,B31,0.635,Al 2017-T4,2.796,0.3748,0,7.08,Al 6061-T6,0.127,2.713,20.32,Al 6061-T6,0.229,2.7,36,E2,0
SN3-91-19,B37,0.635,Al 2017-T4,2.796,0.3748,0,6.39,Al 2024-T3,0.159,2.796,10.16,Al 6061-T6,0.318,2.7,36,E4,1
SN3-91-19,85-24F,0.635,Al 99.9%,2.78,0.3727,0,6,Al 6061-T6,0.159,2.713,15.24,Al 2219-T87,0.318,2.84,52,E2,0
SN3-91-19,85-13,0.635,Al 99.9%,2.78,0.3727,0,5.88,Al 6061-T6,0.159,2.713,15.24,Al 2219-T87,0.318,2.84,52,E2,0
SN3-91-19,85-16,0.762,Al 99.9%,2.78,0.644,0,7,Al 6061-T6,0.159,2.713,15.24,Al 2219-T87,0.318,2.84,52,E2,0
SN3-91-19,85-20C,0.762,Al 99.9%,2.78,0.644,0,6.4,Al 6061-T6,0.159,2.713,15.24,Al 2219-T87,0.318,2.84,52,D4,1
SN3-91-19,86-2,0.793,Al 99.9%,2.71,0.7076,0,6.98,Al 6061-T6,0.159,2.713,10.16,Al 2219-T87,0.318,2.84,52,F5,1
SN3-91-19,86-1,0.793,Al 99.9%,2.71,0.7076,0,6.9,Al 6061-T6,0.159,2.713,10.16,Al 2219-T87,0.318,2.84,52,F5,1
SN3-91-19,A1895,0.953,Al 2017-T4,2.796,1.2651,0,6.89,Alclad 7075-T6,0.159,2.78,30.48,Al 6061-T6,0.318,2.7,36,F3,0
SN3-91-19,A1868,0.953,Al 2017-T4,2.796,1.2651,0,7.1,Alclad 7075-T6,0.159,2.78,30.48,Al 6061-T6,0.318,2.7,36,F3,0
SN3-91-19,A86/1,0.953,Al 2017-T4,2.796,1.2651,0,6.65,Alclad 7075-T6,0.159,2.78,30.48,Al 2024-T351,0.635,2.77,47,D1,0
SN3-91-19,A1917,0.953,Al 2017-T4,2.796,1.2651,0,6.72,Alclad 7075-T6,0.159,2.78,22.86,Al 2024-T351,0.483,2.77,47,D2,0
SN3-91-19,A1899,0.953,Al 2017-T4,2.796,1.2651,0,6.83,Alclad 7075-T6,0.159,2.78,15.24,Al 2024-T351,0.635,2.77,47,D3,1
SN3-91-19,A1875,0.953,Al 2017-T4,2.796,1.2651,0,6.75,Alclad 7075-T6,0.159,2.78,30.48,Al 6061-T6,0.318,2.7,36,F3,0
SN3-91-19,A86/3,0.953,Al 2017-T4,2.796,1.2651,0,6.65,Alclad 7075-T6,0.159,2.78,30.48,Al 2024-T3,0.229,2.77,47,F4,1
SN3-91-19,A86/4,0.953,Al 2017-T4,2.796,1.2651,0,6.4,Alclad 7075-T6,0.483,2.78,30.48,Al 2024-T3,0.229,2.77,47,E4,1
SN3-91-19,A1918,0.953,Al 2017-T4,2.796,1.2651,0,6.83,Alclad 7075-T6,0.159,2.78,38.1,Al 2024-T3,0.318,2.77,47,E2,0
SN3-91-19,A86/2,0.953,Al 2017-T4,2.796,1.2651,0,6.64,Alclad 7075-T6,0.318,2.78,30.48,Al 2024-T3,0.229,2.77,47,F2,0
SN3-91-19,A86/5,0.953,Al 2017-T4,2.796,1.2651,0,6.47,Alclad 7075-T6,0.159,2.78,30.48,Al 2024-T3,0.318,2.77,47,F4,1
SN3-91-19,A1913,1.27,Al 2017-T4,2.796,2.9988,0,6.71,Alclad 7075-T6,0.318,2.78,50.8,Al 6061-T6,0.483,2.7,36,D2,0
SN3-91-19,A1921,1.27,Al 2017-T4,2.796,2.9988,0,6.8,Alclad 7075-T6,0.159,2.78,22.86,Al 2024-T351,0.635,2.77,47,D3,1
SN3-91-19,A1907,1.27,Al 2017-T4,2.796,2.9988,0,6.53,Alclad 7075-T6,0.318,2.78,50.8,Al 2024-T351,0.483,2.77,47,E4,1
SN3-91-19,MD28,1.908,Al 99.9%,2.78,10.1106,0,7.08,Alclad 7075-T6,0.406,2.78,57.15,Al 2024-T351,0.968,2.77,47,E2,0
SN3-91-19,MD31,1.908,Al 99.9%,2.78,10.1106,0,7.15,Alclad 7075-T6,0.813,2.78,57.15,Al 2024-T351,0.8,2.77,47,E2,0
SN3-91-19,MD29,1.908,Al 99.9%,2.78,10.1106,0,7.08,Alclad 7075-T6,0.406,2.78,76.2,Al 2024-T351,0.622,2.77,47,E3,1
SN3-91-19,MD27,1.908,Al 99.9%,2.78,10.1106,0,7.15,Alclad 7075-T6,0.406,2.78,28.575,Al 2024-T351,2.827,2.77,47,D2,0
SN3-91-19,MD30,1.908,Al 99.9%,2.78,10.1106,0,7.27,Alclad 7075-T6,0.203,2.78,57.15,Al 2024-T351,1.626,2.77,47,D2,0

File: data/database_TP-2003-210788.csv
source,shotID,proj_diam,proj_mat,proj_density,proj_mass,angle,velocity,bumper_mat,bumper_thick,bumper_density,standoff,wall_mat,wall_thick,wall_density,wall_yield,code,result,perforated_class,spalled_class
-,-,cm,-,g/cm3,g,deg,km/s,-,cm,g/cm3,cm,-,cm,g/cm3,ksi,-,-,-,-
TP-2003-210788,1644,0.018,Cu,8.25,0.00002519,0,7.97,Al 2024-T3,0.064,2.796,2.54,Al 3003-O,0.025,2.74,18,E2,NP,0,0
TP-2003-210788,1791,0.079,Al 2017-T4,2.796,0.00072,0,7.18,Al 6061-T6,0.094,2.713,1.11,Al 6061-T6,0.172,2.713,36,E1,NP,0,1
TP-2003-210788,1792,0.115,Al 2017-T4,2.796,0.00223,0,6.46,Al 6061-T6,0.094,2.713,1.11,Al 6061-T6,0.169,2.713,36,E2,NP,0,0
TP-2003-210788,1794,0.159,Al 2017-T4,2.796,0.00589,0,5.02,Al 6061-T6,0.096,2.713,1.11,Al 6061-T6,0.17,2.713,36,E3,SP,0,0
TP-2003-210788,1796,0.159,Al 2017-T4,2.796,0.00589,0,5.96,Al 6061-T6,0.095,2.713,1.11,Al 6061-T6,0.17,2.713,36,E2,NP,0,0
TP-2003-210788,1797,0.159,Al 2017-T4,2.796,0.00589,0,5.51,Al 6061-T6,0.096,2.713,1.11,Al 6061-T6,0.17,2.713,36,E2,NP,0,1
TP-2003-210788,1817,0.06,Al 2017-T4,2.796,0.00032,0,7,Al 6061-T6,0.003,2.713,2.86,Al 3003-H12,0.051,2.74,18,E4,P,1,0
TP-2003-210788,1830,0.018,Cu,8.25,0.00002519,0,7.3,Al 6061-T6,0.006,2.713,2.54,Al 3003-O,0.011,2.74,18,E4,P,1,0
TP-2003-210788,1881,0.079,Al 2017-T4,2.796,0.00072,0,6.79,Al 6061-T6,0.041,2.713,5.08,Al 6061-T6,0.127,2.713,36,E1,NP,0,0
TP-2003-210788,A1342,0.318,Al 2017-T4,2.796,0.04715,0,3.96,Al 6061-T6,0.127,2.713,10.16,Al 2219-T87,0.318,2.852,52,E2,NP,0,0
TP-2003-210788,A1344,0.358,Al 2017-T4,2.796,0.06727,0,3.19,Al 6061-T6,0.127,2.713,10.16,Al 2219-T87,0.318,2.852,52,D4,P,1,0
TP-2003-210788,A1347,0.358,Al 2017-T4,2.796,0.06727,0,2.93,Al 6061-T6,0.127,2.713,10.16,Al 2219-T87,0.318,2.852,52,D4,P,1,0
TP-2003-210788,A1368,0.324,Cu,8.79,0.15999,0,5.04,Al 6061-T6,0.064,2.713,10.16,Al 2024-T3,0.159,2.796,47,E5,P,1,0
TP-2003-210788,A1370,0.318,Al 2017-T4,2.796,0.04696,0,5.2,Al 6061-T6,0.064,2.713,10.16,Al 2024-T3,0.158,2.796,47,E5,P,1,0
TP-2003-210788,A1371,0.299,Al 2017-T4,2.796,0.03924,0,6.56,Al 6061-T6,0.063,2.713,10.16,Al 2024-T3,0.125,2.796,47,E4,P,1,0
TP-2003-210788,A1373,0.3,Al 2017-T4,2.796,0.03959,0,6.33,Al 6061-T6,0.063,2.713,10.16,Al 6061-T6,0.122,2.713,36,E4,P,1,0
TP-2003-210788,A1374,0.299,Al 2017-T4,2.796,0.03926,0,6.55,Al 6061-T6,0.064,2.713,10.16,Al 2024-T3,0.125,2.796,47,E4,P,1,0
TP-2003-210788,A1375,0.299,Al 2017-T4,2.796,0.03926,45,6.27,Al 6061-T6,0.064,2.713,10.16,Al 2024-T3,0.127,2.796,47,E4,P,1,0
TP-2003-210788,A1376,0.3,Al 2017-T4,2.796,0.03941,45,6.41,Al 6061-T6,0.064,2.713,10.16,Al 6061-T6,0.127,2.713,36,E4,P,1,0
TP-2003-210788,A1397,0.3,Al 2017-T4,2.796,0.03959,0,6.51,Al 6061-T6,0.064,2.713,10.16,Al 7075-T73,0.125,2.78,68,E3,SP,0,1
TP-2003-210788,A1458,0.238,Al 2017-T4,2.796,0.01977,0,6.74,Al 6061-T6,0.203,2.713,1.98,Al 6061-T6,0.203,2.713,36,E2,NP,0,0
TP-2003-210788,A1459,0.318,Al 2017-T4,2.796,0.04696,45,6.35,Al 6061-T6,0.635,2.713,5.08,Al 6061-T6,0.16,2.713,36,E4,P,1,0
TP-2003-210788,A1462,0.317,Al 2017-T4,2.796,0.0469,0,6.39,Al 6061-T6,0.064,2.713,5.08,Al 2024-T3,0.254,2.796,47,E3,SP,0,1
TP-2003-210788,A1463,0.318,Al 2017-T4,2.796,0.04698,0,6.31,Al 6061-T6,0.081,2.713,5.08,Al 2024-T3,0.254,2.796,47,E3,SP,0,1
TP-2003-210788,A1464,0.317,Al 2017-T4,2.796,0.04691,0,6.43,Al 6061-T6,0.081,2.713,5.08,Al 2219-T87,0.318,2.852,52,E3,SP,0,1
TP-2003-210788,A1465,0.259,Al 2017-T4,2.796,0.02555,0,6.6,Al 6061-T6,0.203,2.713,2,Al 6061-T6,0.203,2.713,36,E3,SP,0,1
TP-2003-210788,A1466,0.281,Al 2017-T4,2.796,0.03237,45,6.54,Al 6061-T6,0.203,2.713,1.98,Al 6061-T6,0.203,2.713,36,D2,NP,0,0
TP-2003-210788,A1467,0.3,Al 2017-T4,2.796,0.03942,45,6.1,Al 6061-T6,0.203,2.713,1.98,Al 6061-T6,0.203,2.713,36,D2,NP,0,0
TP-2003-210788,A1468,0.318,Al 2017-T4,2.796,0.04696,45,6.39,Al 6061-T6,0.203,2.713,1.98,Al 6061-T6,0.203,2.713,36,D4,P,1,0
TP-2003-210788,A1485,0.358,Al 2017-T4,2.796,0.06741,80,6.17,Al 6061-T6,0.051,2.713,2.54,Al 2024-T3,0.127,2.796,47,C2,NP,0,0
TP-2003-210788,A1486,0.358,Al 2017-T4,2.796,0.06749,85,5.45,Al 6061-T6,0.051,2.713,2.54,Al 2024-T3,0.127,2.796,47,C1,NP,0,0
TP-2003-210788,A1487,0.358,Al 2017-T4,2.796,0.06755,65,5.4,Al 6061-T6,0.051,2.713,2.54,Al 2024-T3,0.127,2.796,47,C2,P,1,0
TP-2003-210788,A1488,0.358,Al 2017-T4,2.796,0.06751,65,6.19,Al 6061-T6,0.051,2.713,2.54,Al 2024-T3,0.127,2.796,47,C5,P,1,0
TP-2003-210788,A1560,0.357,Al 2017-T4,2.796,0.06682,0,6.08,Al 6061-T6,0.127,2.713,3.81,Al 6061-T6,0.229,2.713,36,E3,SP,0,1
TP-2003-210788,A1603,0.318,Al 2017-T4,2.796,0.04693,0,6.35,Al 6061-T6,0.081,2.713,10.16,Al 2024-T3,0.16,2.796,47,E2,NP,0,0
TP-2003-210788,A1607,0.318,Al 2017-T4,2.796,0.04693,0,6.24,Al 6061-T6,0.051,2.713,10.16,Al 2024-T3,0.16,2.796,47,C4,P,1,0
TP-2003-210788,A1672,0.318,Al 2017-T4,2.796,0.04693,0,6.05,Al 6061-T6,0.064,2.713,10.16,Al 2024-T3,0.16,2.796,47,E4,P,1,0
TP-2003-210788,A1674,0.318,Al 2017-T4,2.796,0.04693,0,6.3,Al 6061-T6,0.064,2.713,10.16,Al 2024-T3,0.16,2.796,47,E2,SP,0,1
TP-2003-210788,A1676,0.318,Al 2017-T4,2.796,0.04693,0,6.07,Al 6061-T6,0.064,2.713,10.16,Al 2024-T3,0.16,2.796,47,E4,P,1,0
TP-2003-210788,A1682,0.318,Al 2017-T4,2.796,0.04693,0,6.28,Al 6061-T6,0.064,2.713,10.16,Al 2024-T3,0.16,2.796,47,E4,P,1,0
TP-2003-210788,B109,0.634,Al 2017-T4,2.796,0.37365,0,6.22,Al 6061-T6,0.127,2.713,10.16,Al 6061-T6,0.318,2.713,36,E5,P,1,0
TP-2003-210788,B110,0.634,Al 2017-T4,2.796,0.37383,0,6.27,Al 6061-T6,0.127,2.713,10.16,Al 2219-T87,0.318,2.852,52,E5,P,1,0
TP-2003-210788,B111,0.635,Al 2017-T4,2.796,0.37539,0,5.85,Al 6061-T6,0.127,2.713,10.16,Al 2219-T87,0.318,2.852,52,E5,P,1,0
TP-2003-210788,B121,0.634,Al 2017-T4,2.796,0.37403,0,7.44,Al 6061-T6,0.127,2.713,10.16,Al 2024-T3,0.406,2.796,47,E3,SP,0,1
TP-2003-210788,B123,0.634,Al 2017-T4,2.796,0.37431,0,7.38,Al 6061-T6,0.127,2.713,10.16,Al 6061-T6,0.483,2.713,36,E3,SP,0,1
TP-2003-210788,B128,0.634,Al 2017-T4,2.796,0.37432,0,7.45,Al 6061-T6,0.127,2.713,10.16,Al 6061-T6,0.638,2.713,36,E3,SP,0,1
TP-2003-210788,B131,0.783,Al 2017-T4,2.796,0.70347,0,7.26,Al 6061-T6,0.12,2.713,30.48,Al 6061-T6,0.402,2.713,36,E2,NP,0,0
TP-2003-210788,B133,0.783,Al 2017-T4,2.796,0.70325,0,7.43,Al 6061-T6,0.031,2.713,30.48,Al 6061-T6,0.401,2.713,36,E5,P,1,0
TP-2003-210788,B146,0.478,Al 2017-T4,2.796,0.16042,0,7.53,Al 6061-T6,0.127,2.713,10.16,Al 2219-T87,0.318,2.852,52,E2,NP,0,0
TP-2003-210788,B153,0.319,Al 2017-T4,2.796,0.04745,0,7.62,Al 6061-T6,0.081,2.713,5.08,Al 2024-T3,0.406,2.796,47,E1,NP,0,0
TP-2003-210788,B156,0.318,Al 2017-T4,2.796,0.04735,0,7.63,Al 6061-T6,0.064,2.713,10.16,Al 2024-T3,0.16,2.796,47,E1,NP,0,0
TP-2003-210788,B160,0.318,Al 2017-T4,2.796,0.04732,0,7.34,Al 6061-T6,0.076,2.713,5.08,Al 2024-T3,0.254,2.796,47,E1,NP,0,0
TP-2003-210788,B166,0.318,Al 2017-T4,2.796,0.04728,0,7.52,Al 6061-T6,0.081,2.713,5.08,Al 2024-T3,0.203,2.796,47,E3,SP,0,1
TP-2003-210788,B176,0.318,Al 2017-T4,2.796,0.04715,0,7.05,Al 6061-T6,0.081,2.713,5.08,Al 2024-T3,0.229,2.796,47,E1,NP,0,0
TP-2003-210788,B177,1.458,Nylon,1.14,1.85,0,7.34,Al 2024-T3,0.483,2.796,5.08,Al 1100-O,0.635,2.71,23,C5,P,1,0
TP-2003-210788,B184,0.476,Al 2017-T4,2.796,0.15837,0,7.59,Al 6061-T6,0.229,2.713,5.08,Al 6061-T6,0.102,2.713,36,C4,P,1,0
TP-2003-210788,B294,0.634,Al 2017-T4,2.796,0.37409,0,7.51,Al 6061-T6,0.127,2.713,15.24,Al 2219-T87,0.318,2.852,52,C2,NP,0,0
TP-2003-210788,A358,0.04,Glass,2.25,0.00007,0,5.56,Alclad 7075-T6,0.015,2.78,2.54,Al 2024-T4,0.015,2.796,47,E1,NP,0,0
TP-2003-210788,A337,0.079,Glass,2.25,0.00058,0,5.44,Alclad 7075-T6,0.025,2.78,2.54,Al 2024-T4,0.025,2.796,47,E1,NP,0,0
TP-2003-210788,AV26,0.127,Glass,2.25,0.00239,0,5.72,Alclad 7075-T6,0.042,2.78,2.54,Al 7178-T6,0.042,2.83,70,D1,NP,0,0
TP-2003-210788,4695,0.159,Glass,2.25,0.00469,0,7.56,Alclad 7075-T6,0.051,2.78,5.09,Al 2024-T3,0.064,2.796,47,E2,NP,0,0
TP-2003-210788,4709,0.159,Glass,2.25,0.00469,0,7.26,Alclad 7075-T6,0.025,2.78,5.09,Al 2024-T3,0.064,2.796,47,E2,NP,0,0
TP-2003-210788,4691,0.159,Glass,2.25,0.00469,0,7.25,Alclad 7075-T6,0.051,2.78,7.62,Al 2024-T3,0.041,2.796,47,E3,P,1,0
TP-2003-210788,A1199,0.2,Al 2017-T4,2.796,0.01173,0,5.7,Al 6061-T6,0.016,2.713,6.4,Al 2024-T3,0.483,2.796,47,E1,NP,0,0
TP-2003-210788,A1211,0.2,Al 2017-T4,2.796,0.01173,0,5.06,Al 6061-T6,0.036,2.713,6.4,Al 2024-T3,0.483,2.796,47,E1,NP,0,0
TP-2003-210788,A1221,0.2,Al 2017-T4,2.796,0.01173,0,5.42,Al 6061-T6,0.036,2.713,6.4,Al 2024-T3,0.318,2.796,47,E1,NP,0,0
TP-2003-210788,A1222,0.2,Al 2017-T4,2.796,0.01173,0,4.48,Al 6061-T6,0.036,2.713,6.4,Al 2024-T3,0.318,2.796,47,E2,NP,0,0
TP-2003-210788,A1210,0.318,Al 2017-T4,2.796,0.04715,0,6.27,Al 6061-T6,0.051,2.713,10.18,Al 2024-T3,0.2,2.796,47,E3,SP,0,1
TP-2003-210788,A481,0.318,Al 2017-T4,2.796,0.04715,0,6.38,Al 6061-T6,0.057,2.713,12.72,Al 6061-T6,0.127,2.713,36,E2,NP,0,0
TP-2003-210788,A1193,0.318,Al 2017-T4,2.796,0.04715,0,6.25,Al 6061-T6,0.051,2.713,10.18,Al 6061-T6,0.2,2.713,36,E3,P,1,0
TP-2003-210788,A1114,0.318,Al 2017-T4,2.796,0.04715,0,6.21,Al 6061-T6,0.051,2.713,10.18,Al 2024-T3,0.159,2.796,47,E3,P,1,0
TP-2003-210788,MD13,0.884,Al 99.9%,2.78,0.97661,0,7.15,Alclad 7075-T6,0.08,2.78,35.36,Al 2024-T351,0.792,2.796,47,D2,NP,0,0
TP-2003-210788,MD12,0.884,Al 99.9%,2.78,0.97661,0,7.16,Alclad 7075-T6,0.08,2.78,26.52,Al 2024-T351,0.655,2.796,47,D3,SP,0,1
TP-2003-210788,MD14,0.884,Al 99.9%,2.78,0.97661,0,7.27,Alclad 7075-T6,0.044,2.78,26.52,Al 2024-T351,1.26,2.796,47,D3,SP,0,1
TP-2003-210788,MD15,0.884,Al 99.9%,2.78,0.97661,0,7.08,Alclad 7075-T6,0.23,2.78,26.52,Al 2024-T351,0.201,2.796,47,E1,NP,0,0
TP-2003-210788,MD11,0.884,Al 99.9%,2.78,0.97661,0,7.09,Alclad 7075-T6,0.08,2.78,13.26,Al 2024-T351,1.618,2.796,47,E3,SP,0,1
TP-2003-210788,A1894,0.953,Al 2017-T4,2.796,1.26892,45,6.74,Alclad 7075-T6,0.162,2.78,30.5,Al 2024-T351,0.792,2.796,47,C4,P,1,0
TP-2003-210788,1487,0.04,Al 6061-T6,2.713,0.00009,0,7.3,Al 3003-H12,0.01,2.74,1.27,Al 3003-H12,0.015,2.74,18,F3,P,1,0
TP-2003-210788,1481,0.04,Al 2017-T4,2.796,0.00009,0,7.1,Al 3003-H12,0.01,2.74,1.27,Al 3003-H12,0.01,2.74,18,F4,P,1,0
TP-2003-210788,1476,0.04,Al 2017-T4,2.796,0.00009,0,8.06,Al 3003-H14,0.01,2.74,1.27,Al 3003-H14,0.027,2.74,21,F2,NP,0,0
TP-2003-210788,4613,0.079,Glass,2.25,0.00058,0,7.13,Alclad 7075-T6,0.025,2.78,5.08,Al 2024-T3,0.025,2.796,47,E1,NP,0,0
TP-2003-210788,4637,0.079,Glass,2.25,0.00058,0,7.22,Alclad 7075-T6,0.015,2.78,5.08,Al 2024-T3,0.025,2.796,47,E4,P,1,0
TP-2003-210788,4638,0.079,Glass,2.25,0.00058,0,7.53,Alclad 7075-T6,0.015,2.78,7.62,Al 2024-T3,0.025,2.796,47,E4,P,1,0
TP-2003-210788,A250,0.079,Glass,2.25,0.00058,0,6.52,Alclad 7075-T6,0.03,2.78,2.54,Al 7075-T6,0.03,2.78,70,E2,NP,0,0
TP-2003-210788,A201,0.079,Glass,2.25,0.00058,0,6.7,Alclad 7075-T6,0.03,2.78,7.62,Al 1100-H14,0.03,2.71,17,E4,P,1,0
TP-2003-210788,4681,0.079,Al 6061-T6,2.713,0.0007,0,7.34,Alclad 7075-T6,0.051,2.78,2.54,Al 2024-T3,0.041,2.796,47,D2,NP,0,0
TP-2003-210788,4679,0.079,Al 6061-T6,2.713,0.0007,0,7.16,Alclad 7075-T6,0.051,2.78,7.62,Al 2024-T3,0.025,2.796,47,D2,NP,0,0
TP-2003-210788,4658,0.079,Al 6061-T6,2.713,0.0007,0,7.25,Alclad 7075-T6,0.015,2.78,5.08,Al 2024-T3,0.025,2.796,47,E4,P,1,0
TP-2003-210788,1435,0.08,Al 2017-T4,2.796,0.00075,0,6.52,Al 6061-T6,0.015,2.713,2.54,Al 2024-T3,0.03,2.796,47,E2,NP,0,0
TP-2003-210788,1468,0.081,Al 2017-T4,2.796,0.00078,0,6.7,Al 6061-T6,0.015,2.713,2.54,Al 2024-T3,0.03,2.796,47,E2,NP,0,0
TP-2003-210788,4706,0.159,Glass,2.25,0.00469,0,7.26,Alclad 7075-T6,0.025,2.78,7.62,Al 2024-T3,0.041,2.796,47,E4,P,1,0
TP-2003-210788,4738,0.159,Al 6061-T6,2.713,0.00568,0,7.2,Alclad 7075-T6,0.051,2.78,5.08,Al 2024-T3,0.064,2.796,47,E1,NP,0,0
TP-2003-210788,4736,0.159,Al 6061-T6,2.713,0.00568,0,7.31,Alclad 7075-T6,0.051,2.78,7.62,Al 2024-T3,0.041,2.796,47,E4,P,1,0
TP-2003-210788,A1200,0.2,Al 2017-T4,2.796,0.01173,0,6.93,Alclad 7075-T6,0.015,2.78,6.4,Al 6061-T6,0.483,2.713,36,E1,NP,0,0
TP-2003-210788,A1218,0.2,Al 2017-T4,2.796,0.01173,0,6.93,Alclad 7075-T6,0.015,2.78,6.4,Al 2024-T3,0.318,2.796,47,D3,SP,0,1
TP-2003-210788,A1196,0.2,Al 2017-T4,2.796,0.01173,0,7.2,Alclad 7075-T6,0.036,2.78,6.4,Al 2024-T3,0.159,2.796,47,E2,NP,0,0
TP-2003-210788,A1076,0.2,Al 2017-T4,2.796,0.01173,0,6.37,Al 6061-T6,0.064,2.713,6,Al 6061-T6,0.041,2.713,36,E4,P,1,0
TP-2003-210788,A1077,0.2,Al 2017-T4,2.796,0.01173,0,6.77,Al 6061-T6,0.41,2.713,6,Al 6061-T6,0.064,2.713,36,E2,NP,0,0
TP-2003-210788,A1281,0.318,Nylon,1.145,0.01919,0,6.7,Al 6061-T6,0.025,2.713,10.16,Al 2024-T3,0.081,2.796,47,E4,P,1,0
TP-2003-210788,A235,0.318,Al 99.9%,2.78,0.04546,0,6.98,Alclad 7075-T6,0.056,2.78,10.16,Al 2024-T3,0.159,2.796,47,E3,NP,0,0
TP-2003-210788,A240,0.318,Al 99.9%,2.78,0.04546,0,6.58,Alclad 7075-T6,0.081,2.78,10.16,Al 2024-T3,0.127,2.796,47,E2,NP,0,0
TP-2003-210788,A151,0.318,Al 6061-T6,2.713,0.04546,0,6.6,Alclad 7075-T6,0.081,2.78,5.08,Al 2024-T3,0.127,2.796,47,D4,SP,0,1
TP-2003-210788,B31,0.635,Al 2017-T4,2.796,0.37539,0,7.08,Al 6061-T6,0.127,2.713,20.32,Al 6061-T6,0.36,2.713,36,E2,NP,0,0
TP-2003-210788,B37,0.635,Al 2017-T4,2.796,0.37539,0,6.39,Al 2024-T3,0.159,2.796,10.16,Al 6061-T6,0.5,2.713,36,E4,P,1,0
TP-2003-210788,85-24F,0.635,Al 99.9%,2.78,0.36198,0,6,Al 6061-T6,0.159,2.713,15.24,Al 2219-T87,0.318,2.852,52,E2,NP,0,0
TP-2003-210788,85-13,0.635,Al 99.9%,2.78,0.36198,0,5.88,Al 6061-T6,0.159,2.713,15.24,Al 2219-T87,0.318,2.852,52,E2,NP,0,0
TP-2003-210788,85-16,0.762,Al 99.9%,2.78,0.6255,0,7,Al 6061-T6,0.159,2.713,15.24,Al 2219-T87,0.318,2.852,52,E2,NP,0,0
TP-2003-210788,85-20C,0.762,Al 99.9%,2.78,0.6255,0,6.4,Al 6061-T6,0.159,2.713,15.24,Al 2219-T87,0.318,2.852,52,D4,SP,0,1
TP-2003-210788,86-2,0.793,Al 99.9%,2.78,0.70499,0,6.98,Al 6061-T6,0.159,2.713,10.16,Al 2219-T87,0.318,2.852,52,F5,P,1,0
TP-2003-210788,86-1,0.793,Al 99.9%,2.78,0.70499,0,6.9,Al 6061-T6,0.159,2.713,10.16,Al 2219-T87,0.318,2.852,52,F5,P,1,0
TP-2003-210788,A1895,0.953,Al 2017-T4,2.796,1.26892,0,6.89,Alclad 7075-T6,0.159,2.78,30.48,Al 6061-T6,0.318,2.713,36,F3,NP,0,0
TP-2003-210788,A1868,0.953,Al 2017-T4,2.796,1.26892,0,7.1,Alclad 7075-T6,0.159,2.78,30.48,Al 6061-T6,0.318,2.713,36,F3,NP,0,0
TP-2003-210788,A86/1,0.953,Al 2017-T4,2.796,1.26892,0,6.65,Alclad 7075-T6,0.159,2.78,30.48,Al 2024-T351,0.635,2.796,47,D1,NP,0,0
TP-2003-210788,A1917,0.34,Al 2017-T4,2.796,0.05747,20,3.55,Alclad 7075-T6,0.151,2.78,23.57,Alclad 7075-T6,0.286,2.78,47,D2,NP,0,0
TP-2003-210788,A1899,0.953,Al 2017-T4,2.796,1.26892,0,6.83,Alclad 7075-T6,0.159,2.78,15.24,Al 2024-T351,0.635,2.796,47,D3,SP,0,1
TP-2003-210788,A1875,0.953,Al 2017-T4,2.796,1.26892,0,6.75,Alclad 7075-T6,0.159,2.78,30.48,Al 6061-T6,0.318,2.713,36,F3,NP,0,0
TP-2003-210788,A86/3,0.953,Al 2017-T4,2.796,1.26892,0,6.65,Alclad 7075-T6,0.159,2.78,30.48,Al 2024-T3,0.229,2.796,47,F4,P,1,0
TP-2003-210788,A86/4,0.953,Al 2017-T4,2.796,1.26892,0,6.4,Alclad 7075-T6,0.483,2.78,30.48,Al 2024-T3,0.229,2.796,47,E4,P,1,0
TP-2003-210788,A1918,0.953,Al 2017-T4,2.796,1.26892,0,6.83,Alclad 7075-T6,0.159,2.78,38.1,Al 2024-T3,0.318,2.796,47,E2,NP,0,0
TP-2003-210788,A86/2,0.953,Al 2017-T4,2.796,1.26892,0,6.64,Alclad 7075-T6,0.318,2.78,30.48,Al 2024-T3,0.229,2.796,47,F2,NP,0,0
TP-2003-210788,A86/5,0.953,Al 2017-T4,2.796,1.26892,0,6.47,Alclad 7075-T6,0.159,2.78,30.48,Al 2024-T3,0.318,2.796,47,F4,P,1,0
TP-2003-210788,A1913,1.27,Al 2017-T4,2.796,3.00309,0,6.71,Alclad 7075-T6,0.318,2.78,50.8,Al 6061-T6,0.483,2.713,36,F2/D2,NP,0,0
TP-2003-210788,A1921,1.27,Al 2017-T4,2.796,3.00309,0,6.8,Alclad 7075-T6,0.159,2.78,22.86,Al 2024-T351,0.635,2.796,47,D3,SP,0,1
TP-2003-210788,A1907,1.27,Al 2017-T4,2.796,3.00309,0,6.53,Alclad 7075-T6,0.318,2.78,50.8,Al 2024-T351,0.483,2.796,47,E4,P,1,0
TP-2003-210788,MD28,1.908,Al 99.9%,2.78,9.81968,0,7.08,Alclad 7075-T6,0.406,2.78,57.15,Al 2024-T351,0.968,2.796,47,E2,NP,0,0
TP-2003-210788,MD31,1.908,Al 99.9%,2.78,9.81968,0,7.15,Alclad 7075-T6,0.813,2.78,57.15,Al 2024-T351,0.8,2.796,47,E2,NP,0,0
TP-2003-210788,MD29,1.908,Al 99.9%,2.78,9.81968,0,7.08,Alclad 7075-T6,0.406,2.78,76.2,Al 2024-T351,0.622,2.796,47,E3,NP,0,0
TP-2003-210788,MD27,1.908,Al 99.9%,2.78,9.81968,0,7.15,Alclad 7075-T6,0.406,2.78,28.58,Al 2024-T351,2.827,2.796,47,D2,NP,0,0
TP-2003-210788,MD30,1.908,Al 99.9%,2.78,9.81968,0,7.27,Alclad 7075-T6,0.203,2.78,57.15,Al 2024-T351,1.626,2.796,47,D2,NP,0,0
TP-2003-210788,B613,0.794,Al 2017-T4,2.796,0.73382,0,6.98,Al 6061-T6,0.16,2.713,10.16,Al 2219-T87,0.318,2.852,52,F5,P,1,0
TP-2003-210788,B614,0.627,Al 2017-T4,2.796,0.36172,30,7.05,Al 6061-T6,0.127,2.713,10.16,Al 2219-T87,0.318,2.852,52,D5,P,1,0
TP-2003-210788,B615,0.631,Al 2017-T4,2.796,0.36839,45,7.05,Al 6061-T6,0.127,2.713,10.16,Al 2219-T87,0.318,2.852,52,D5,P,1,0
TP-2003-210788,B606,0.953,Al 2017-T4,2.796,1.26721,65,6.89,Al 6061-T6,0.081,2.713,20.32,Al 6061-T6,0.635,2.713,36,D5,P,1,0
TP-2003-210788,B461,0.319,Al 2017-T4,2.796,0.0474,60,6.81,Alclad 7075-T6,0.097,2.78,14.22,Alclad 7075-T6,0.198,2.78,65,E2,NP,0,0
TP-2003-210788,B488,0.318,Al 2017-T4,2.796,0.04729,65,6.94,Alclad 7075-T6,0.102,2.78,15.85,Alclad 7075-T6,0.152,2.78,65,E2,NP,0,0
TP-2003-210788,A2010R2,0.2,Al 2017-T4,2.796,0.01173,16,6.76,Alclad 7075-T6,0.102,2.78,13.61,Alclad 7075-T6,0.152,2.78,65,E2,NP,0,0
TP-2003-210788,A2017R2,0.219,Al 2017-T4,2.796,0.01537,16,4.45,Alclad 7075-T6,0.102,2.78,13.61,Alclad 7075-T6,0.152,2.78,65,E2,NP,0,0
TP-2003-210788,A2019R2,0.217,Al 2017-T4,2.796,0.01507,16,3.86,Alclad 7075-T6,0.102,2.78,13.61,Alclad 7075-T6,0.152,2.78,65,E2,NP,0,0
TP-2003-210788,A2025R2,0.159,Al 2017-T4,2.796,0.00587,16,3.4,Alclad 7075-T6,0.102,2.78,13.61,Alclad 7075-T6,0.152,2.78,65,E2,NP,0,0
TP-2003-210788,A2033R2,0.18,Al 2017-T4,2.796,0.00852,16,3.36,Alclad 7075-T6,0.102,2.78,13.61,Alclad 7075-T6,0.152,2.78,65,E2,NP,0,0
TP-2003-210788,B480,0.358,Al 2017-T4,2.796,0.0674,26,6.95,Alclad 7075-T6,0.102,2.78,13.61,Alclad 7075-T6,0.152,2.78,65,E2,NP,0,0
TP-2003-210788,B460,0.358,Al 2017-T4,2.796,0.06727,65,6.77,Alclad 7075-T6,0.102,2.78,13.61,Alclad 7075-T6,0.152,2.78,65,E2,NP,0,0
TP-2003-210788,B319,0.517,Al 2017-T4,2.796,0.20221,53.1,7.57,Alclad 7075-T6,0.151,2.78,10.16,Alclad 7075-T6,0.302,2.78,65,E2,NP,0,0
TP-2003-210788,B324,0.596,Al 2017-T4,2.796,0.31027,23,7.07,Alclad 7075-T6,0.151,2.78,10.16,Alclad 7075-T6,0.302,2.78,65,E3,NP,0,0
TP-2003-210788,B327,0.675,Al 2017-T4,2.796,0.45024,58.4,6.95,Alclad 7075-T6,0.171,2.78,20.22,Alclad 7075-T6,0.386,2.78,65,D3,P,1,0
TP-2003-210788,B333,0.596,Al 2017-T4,2.796,0.31019,58.4,7.6,Alclad 7075-T6,0.171,2.78,20.22,Al 2024-T3,0.406,2.796,47,E2,NP,0,0
TP-2003-210788,B334,0.635,Al 2017-T4,2.796,0.37624,58.4,7.28,Alclad 7075-T6,0.171,2.78,20.22,Al 2024-T3,0.406,2.796,47,E2,NP,0,0
TP-2003-210788,B341,0.674,Al 2017-T4,2.796,0.4492,58.4,7.57,Al 2024-T3,0.18,2.796,20.22,Al 2024-T3,0.406,2.796,47,E2,NP,0,0
TP-2003-210788,B343,0.596,Al 2017-T4,2.796,0.31019,23,7.46,Al 2024-T3,0.159,2.796,10.16,Al 2024-T3,0.318,2.796,47,E3,SP,0,1
TP-2003-210788,B344,0.596,Al 2017-T4,2.796,0.31029,23,7.2,Al 6061-T6,0.159,2.713,10.16,Al 2219-T87,0.318,2.852,52,E3,SP,0,1
TP-2003-210788,B348,0.674,Al 2017-T4,2.796,0.44844,58.4,7.13,Al 6061-T6,0.18,2.713,20.22,Al 6061-T6,0.406,2.713,36,E2,SP,0,1
TP-2003-210788,B386,0.476,Al 2017-T4,2.796,0.15846,50,6.64,Alclad 7075-T6,0.16,2.78,10.16,Alclad 7075-T6,0.302,2.78,65,D3,P,1,0
TP-2003-210788,A1916,0.318,Al 2017-T4,2.796,0.04723,20,3.16,Alclad 7075-T6,0.151,2.78,23.57,Alclad 7075-T6,0.302,2.78,65,D2,NP,0,0
TP-2003-210788,A1965,0.289,Al 2017-T4,2.796,0.03534,15,6.29,Al 6061-T6,0.112,2.713,10.16,Al 6061-CMG,0.191,2.713,29,E2,NP,0,0
TP-2003-210788,A1967,0.318,Al 2017-T4,2.796,0.04724,15,6.22,Al 6061-T6,0.112,2.713,10.16,Al 6061-CMG,0.191,2.713,29,E2,NP,0,0
TP-2003-210788,A1969,0.358,Al 2017-T4,2.796,0.06747,30,6.29,Al 6061-T6,0.112,2.713,10.16,Al 6061-CMG,0.191,2.713,29,E2,NP,0,0
TP-2003-210788,A1971,0.318,Al 2017-T4,2.796,0.04715,45,6.17,Al 6061-T6,0.112,2.713,10.16,Al 6061-CMG,0.191,2.713,29,E3,P,1,0
TP-2003-210788,B752,0.794,Al 2017-T4,2.796,0.73318,25,7.19,Alclad 7075-T6,0.159,2.796,11.18,Al 2219-T851,0.508,2.852,52,D2,P,1,0
TP-2003-210788,HD9820217,0.318,Al 2017-T4,2.796,0.04688,0,6.5,Al 6061-T6,0.07874,2.713,5.08,Al 6061-T6,0.18,2.713,36,E3,SP,0,1
TP-2003-210788,HD9820004,0.314,Al 2017-T4,2.796,0.04521,0,6.4,Al 6061-T6,0.07874,2.713,5.08,Al 6061-T6,0.203,2.713,36,E3,SP,0,1
TP-2003-210788,HD9820032,0.318,Al 2017-T4,2.796,0.04695,0,6.4,Al 6061-T6,0.07874,2.713,5.08,Al 6061-T6,0.229,2.713,36,E3,SP,0,1
TP-2003-210788,HD9820065,0.318,Al 2017-T4,2.796,0.04705,0,6.4,Al 6061-T6,0.07874,2.713,5.08,Al 6061-T6,0.254,2.713,36,E3,SP,0,1
TP-2003-210788,HD9820114,0.318,Al 2017-T4,2.796,0.0473,0,6.5,Al 6061-T6,0.07874,2.713,5.08,Al 6061-T6,0.318,2.713,36,E3,SP,0,1
TP-2003-210788,HD9820151,0.313,Al 2017-T4,2.796,0.04509,0,6.6,Al 6061-T6,0.07874,2.713,5.08,Al 6061-T6,0.406,2.713,36,E2,NP,0,0
TP-2003-210788,HD9820014,0.318,Al 2017-T4,2.796,0.04686,0,6,Al 6061-T6,0.07874,2.713,5.08,Al 6061-T6,0.203,2.713,36,E3,SP,0,1
TP-2003-210788,HD9820058,0.314,Al 2017-T4,2.796,0.04544,0,5.9,Al 6061-T6,0.07874,2.713,5.08,Al 6061-T6,0.229,2.713,36,E3,SP,0,1
TP-2003-210788,HD9820115,0.318,Al 2017-T4,2.796,0.0473,0,5.7,Al 6061-T6,0.07874,2.713,5.08,Al 6061-T6,0.254,2.713,36,E4,P,1,0
TP-2003-210788,HD9820152,0.314,Al 2017-T4,2.796,0.04554,0,5.9,Al 6061-T6,0.07874,2.713,5.08,Al 6061-T6,0.318,2.713,36,E3,SP,0,1
TP-2003-210788,HD9820159,0.313,Al 2017-T4,2.796,0.04501,0,6,Al 6061-T6,0.07874,2.713,5.08,Al 6061-T6,0.406,2.713,36,E2,NP,0,0
TP-2003-210788,HD9820003,0.3136,Al 2017-T4,2.796,0.04517,0,5.8,Al 6061-T6,0.07874,2.713,5.08,Al 6061-T6,0.254,2.713,36,E3,SP,0,1
TP-2003-210788,HD9920057,0.314,Al 2017-T4,2.796,0.04546,0,5.5,Al 6061-T6,0.07874,2.713,5.08,Al 6061-T6,0.318,2.713,36,E2,NP,0,0
TP-2003-210788,HD9820220,0.318,Al 2017-T4,2.796,0.04709,0,6.6,Al 6061-T6,0.07874,2.713,5.08,Al 6061-T6,0.18,2.713,36,E4,P,1,0
TP-2003-210788,HD9920009,0.317,Al 2017-T4,2.796,0.04672,0,6.7,Al 6061-T6,0.07874,2.713,5.08,Al 6061-T6,0.18,2.713,36,E3,SP,0,1
TP-2003-210788,HD9920005,0.319,Al 2017-T4,2.796,0.04732,0,6.9,Al 6061-T6,0.07874,2.713,5.08,Al 6061-T6,0.254,2.713,36,E3,SP,0,1
TP-2003-210788,HD9920034,0.318,Al 2017-T4,2.796,0.04699,0,6.9,Al 6061-T6,0.07874,2.713,5.08,Al 6061-T6,0.318,2.713,36,E3,SP,0,1
TP-2003-210788,HD9920066,0.318,Al 2017-T4,2.796,0.04728,0,6.7,Al 6061-T6,0.07874,2.713,5.08,Al 6061-T6,0.406,2.713,36,E3,SP,0,1
TP-2003-210788,HD9920116,0.318,Al 2017-T4,2.796,0.0473,0,6.9,Al 6061-T6,0.07874,2.713,5.08,Al 6061-T6,0.457,2.713,36,E3,NP,0,0
TP-2003-210788,HD9820221,0.317,Al 2017-T4,2.796,0.04682,0,4.4,Al 6061-T6,0.07874,2.713,5.08,Al 6061-T6,0.203,2.713,36,E4,P,1,0
TP-2003-210788,HD9920030,0.318,Al 2017-T4,2.796,0.04709,0,4.5,Al 6061-T6,0.07874,2.713,5.08,Al 6061-T6,0.229,2.713,36,E4,P,1,0
TP-2003-210788,HD9920060,0.318,Al 2017-T4,2.796,0.04688,0,4.7,Al 6061-T6,0.07874,2.713,5.08,Al 6061-T6,0.254,2.713,36,E2,NP,0,0
TP-2003-210788,HD9820222,0.317,Al 2017-T4,2.796,0.04682,0,3,Al 6061-T6,0.07874,2.713,5.08,Al 6061-T6,0.318,2.713,36,E4,P,1,0
TP-2003-210788,HD9920040,0.316,Al 2017-T4,2.796,0.04602,0,3.1,Al 6061-T6,0.07874,2.713,5.08,Al 6061-T6,0.406,2.713,36,E3,SP,0,1
TP-2003-210788,HD9920117,0.319,Al 2017-T4,2.796,0.0474,0,3,Al 6061-T6,0.07874,2.713,5.08,Al 6061-T6,0.457,2.713,36,E2,NP,0,0
TP-2003-210788,HD9820223,0.318,Al 2017-T4,2.796,0.0469,0,2.5,Al 6061-T6,0.07874,2.713,5.08,Al 6061-T6,0.254,2.713,36,D4,P,1,0
TP-2003-210788,HD9920028,0.317,Al 2017-T4,2.796,0.04683,0,2.6,Al 6061-T6,0.07874,2.713,5.08,Al 6061-T6,0.318,2.713,36,D4,P,1,0
TP-2003-210788,HD9920104,0.313,Al 2017-T4,2.796,0.04507,0,2.7,Al 6061-T6,0.07874,2.713,5.08,Al 6061-T6,0.406,2.713,36,E3,SP,0,1
TP-2003-210788,HD9920118,0.315,Al 2017-T4,2.796,0.04586,0,2.6,Al 6061-T6,0.07874,2.713,5.08,Al 6061-T6,0.457,2.713,36,D2,NP,0,0

File: data/database_foamSP_pyBLOSSUM.csv
source,shotID,proj_mat,proj_density,proj_diam,angle,velocity,foam_mat,foam_relDensity,foam_poreSize,foam_density,standoff,bumper_mat,bumper_thick,bumper_density,wall_mat,wall_density,wall_yield,wall_thick,result,perforated_class
-,-,-,g/cm3,cm,deg,km/s,,%,PPI,g/cm3,cm,-,cm,g/cm3,,g/cm3,ksi,cm,-,
NASA-TP-2008-214776,5293-2,AA2017-T4,2.8,0.24,0,3.45,Titanium,8.21,60,4.5,1.27,Ti-6Al-2Sn-4Zr-2Mo,0.07112,,Ti-6Al-2Sn-4Zr-2Mo,4.54,125,0.07112,NP,0
NASA-TP-2008-214776,52293-4,AA2017-T4,2.8,0.26,0,7,Titanium,8.21,60,4.5,1.27,Ti-6Al-2Sn-4Zr-2Mo,0.07112,,Ti-6Al-2Sn-4Zr-2Mo,4.54,125,0.07112,NP,0
NASA-TP-2008-214776,5293-5,AA2017-T4,2.8,0.28,0,6.93,Titanium,8.21,60,4.5,1.27,Ti-6Al-2Sn-4Zr-2Mo,0.07112,,Ti-6Al-2Sn-4Zr-2Mo,4.54,125,0.07112,P,1
NASA-TP-2008-214776,5293-6,AA2017-T4,2.8,0.24,45,6.8,Titanium,8.21,60,4.5,1.27,Ti-6Al-2Sn-4Zr-2Mo,0.07112,,Ti-6Al-2Sn-4Zr-2Mo,4.54,125,0.07112,NP,0
NASA-TP-2008-214776,5379,AA2017-T4,2.8,0.28,0,4.09,Titanium,10.1,60,4.5,1.27,Ti-6Al-2Sn-4Zr-2Mo,0.08636,,Ti-6Al-2Sn-4Zr-2Mo,4.54,125,0.08636,NP,0
NASA-TP-2008-214776,5373,AA2017-T4,2.8,0.3,45,6.71,Titanium,10.1,60,4.5,1.27,Ti-6Al-2Sn-4Zr-2Mo,0.08636,,Ti-6Al-2Sn-4Zr-2Mo,4.54,125,0.08636,NP,0
NASA-TP-2008-214776,5372,AA2017-T4,2.8,0.32,45,6.77,Titanium,10.1,60,4.5,1.27,Ti-6Al-2Sn-4Zr-2Mo,0.08636,,Ti-6Al-2Sn-4Zr-2Mo,4.54,125,0.08636,P,1
NASA-TP-2008-214776,5376,AA2017-T4,2.8,0.32,45,6.62,Titanium,10.1,60,4.5,1.27,Ti-6Al-2Sn-4Zr-2Mo,0.08636,,Ti-6Al-2Sn-4Zr-2Mo,4.54,125,0.08636,NP,0
NASA-TP-2008-214776,5377,AA2017-T4,2.8,0.32,45,4,Titanium,10.1,60,4.5,1.27,Ti-6Al-2Sn-4Zr-2Mo,0.08636,,Ti-6Al-2Sn-4Zr-2Mo,4.54,125,0.08636,NP,0
NASA-TP-2008-214776,5378,AA2017-T4,2.8,0.32,45,7.16,Titanium,10.1,60,4.5,1.27,Ti-6Al-2Sn-4Zr-2Mo,0.08636,,Ti-6Al-2Sn-4Zr-2Mo,4.54,125,0.08636,P,1
NASA-TP-2008-214776,5374,AA2017-T4,2.8,0.34,60,6.6,Titanium,10.1,60,4.5,1.27,Ti-6Al-2Sn-4Zr-2Mo,0.08636,,Ti-6Al-2Sn-4Zr-2Mo,4.54,125,0.08636,NP,0
NASA-TP-2008-214776,5375,AA2017-T4,2.8,0.36,60,6.76,Titanium,10.1,60,4.5,1.27,Ti-6Al-2Sn-4Zr-2Mo,0.08636,,Ti-6Al-2Sn-4Zr-2Mo,4.54,125,0.08636,NP,0
NASA-TP-2008-214776,3147-3,AA2017-T4,2.8,0.12,0,6.83,AA6106-T6,7,10,2.7,1.27,AA6061-T6,0.0254,2.7,AA6061-T6,2.7,40,0.0254,P,1
NASA-TP-2008-214776,3147-4,AA2017-T4,2.8,0.12,0,6.87,AA6106-T6,7,10,2.7,1.27,AA6061-T6,0.0254,2.7,AA6061-T6,2.7,40,0.0254,P,1
NASA-TP-2008-214776,5036-3,AA2017-T4,2.8,0.14,0,6.45,AA6106-T6,7,40,2.7,1.27,AA6061-T6,0.0254,2.7,AA6061-T6,2.7,40,0.0254,P,1
NASA-TP-2008-214776,5037-2,AA2017-T4,2.8,0.14,45,6.92,AA6106-T6,7,40,2.7,1.27,AA6061-T6,0.0254,2.7,AA6061-T6,2.7,40,0.0254,P,1
NASA-TP-2008-214776,4161,AA2017-T4,2.8,0.4,0,6.89,AA6106-T6,7,10,2.7,5.08,AA6061-T6,0.0254,2.7,AA6061-T6,2.7,40,0.0254,P,1
NASA-TP-2008-214776,4163,AA2017-T4,2.8,0.3969,0,6.79,AA6106-T6,7,40,2.7,5.08,AA6061-T6,0.0254,2.7,AA6061-T6,2.7,40,0.0254,P,1
NASA-TP-2008-214776,3147-2,AA2017-T4,2.8,0.1143,0,6.89,AA6106-T6,7,10,2.7,1.27,AA6061-T6,0.0254,2.7,AA6061-T6,2.7,40,0.0254,NP,0
NASA-TP-2008-214776,3147-1,AA2017-T4,2.8,0.1,0,6.95,AA6106-T6,7,10,2.7,1.27,AA6061-T6,0.0254,2.7,AA6061-T6,2.7,40,0.0254,NP,0
NASA-TP-2008-214776,5036-1,AA2017-T4,2.8,0.1,0,6.88,AA6106-T6,7,40,2.7,1.27,AA6061-T6,0.0254,2.7,AA6061-T6,2.7,40,0.0254,NP,0
NASA-TP-2008-214776,5036-2,AA2017-T4,2.8,0.12,0,6.9,AA6106-T6,7,40,2.7,1.27,AA6061-T6,0.0254,2.7,AA6061-T6,2.7,40,0.0254,NP,0
NASA-TP-2008-214776,5037-1,AA2017-T4,2.8,0.12,45,7.05,AA6106-T6,7,40,2.7,1.27,AA6061-T6,0.0254,2.7,AA6061-T6,2.7,40,0.0254,NP,0
NASA-TP-2008-214776,4151,AA2017-T4,2.8,0.3572,0,6.76,AA6106-T6,7,10,2.7,5.08,AA6061-T6,0.0254,2.7,AA6061-T6,2.7,40,0.0254,NP,0
NASA-TP-2008-214776,4152,AA2017-T4,2.8,0.3572,0,6.79,AA6106-T6,7,40,2.7,5.08,AA6061-T6,0.0254,2.7,AA6061-T6,2.7,40,0.0254,NP,0
NASA-TP-2008-214776,4164,AA2017-T4,2.8,0.44,45,6.7,AA6106-T6,7,40,2.7,5.08,AA6061-T6,0.0254,2.7,AA6061-T6,2.7,40,0.0254,NP,0
NASA-TP-2008-214776,4155,AA2017-T4,2.8,0.4,45,6.89,AA6106-T6,7,40,2.7,5.08,AA6061-T6,0.0254,2.7,AA6061-T6,2.7,40,0.0254,NP,0
NASA-TP-2008-214776,4162,AA2017-T4,2.8,0.4365,45,6.92,AA6106-T6,7,40,2.7,5.08,AA6061-T6,0.0254,2.7,AA6061-T6,2.7,40,0.0254,NP,0
NASA-TP-2008-214776,5068,AA2017-T4,2.8,0.48,45,6.93,AA6106-T6,7,40,2.7,5.08,AA6061-T6,0.0254,2.7,AA6061-T6,2.7,40,0.0254,NP,0
NASA-TM-2015-218593,8582,AA2017-T4,2.8,0.25,60,2.63,AA6106-T6,7,40,2.7,1.27,AA6061-T6,0.0254,2.7,AA6061-T6,2.7,40,0.0254,P,1
NASA-TM-2015-218593,8572,AA2017-T4,2.8,0.2,60,6.7,AA6106-T6,7,40,2.7,1.27,AA6061-T6,0.0254,2.7,AA6061-T6,2.7,40,0.0254,P,1
NASA-TM-2015-218593,8280,AA2017-T4,2.8,0.21,0,2.18,AA6106-T6,7,10,2.7,2.54,AA6061-O,0.0254,2.7,AA6061-O,2.7,8,0.0254,P,1
NASA-TM-2015-218593,8261,AA2017-T4,2.8,0.2,0,6.87,AA6106-T6,7,10,2.7,2.54,AA6061-O,0.0254,2.7,AA6061-O,2.7,8,0.0254,P,1
NASA-TM-2015-218593,8269,AA2017-T4,2.8,0.27,45,7.04,AA6106-T6,7,10,2.7,2.54,AA6061-O,0.0254,2.7,AA6061-O,2.7,8,0.0254,P,1
NASA-TM-2015-218593,8272,AA2017-T4,2.8,0.32,60,6.7,AA6106-T6,7,10,2.7,2.54,AA6061-T6,0.0254,2.7,AA6061-T6,2.7,40,0.0254,P,1
NASA-TM-2015-218593,8276,AA2017-T4,2.8,0.21,0,2.46,AA6106-T6,7,20,2.7,2.54,AA6061-O,0.0254,2.7,AA6061-O,2.7,8,0.0254,P,1
NASA-TM-2015-218593,8253,AA2017-T4,2.8,0.2,0,6.85,AA6106-T6,7,20,2.7,2.54,AA6061-O,0.0254,2.7,AA6061-O,2.7,8,0.0254,P,1
NASA-TM-2015-218593,8252,AA2017-T4,2.8,0.25,0,6.88,AA6106-T6,7,20,2.7,2.54,AA6061-O,0.0254,2.7,AA6061-O,2.7,8,0.0254,P,1
NASA-TM-2015-218593,8257,AA2017-T4,2.8,0.25,45,6.46,AA6106-T6,7,20,2.7,2.54,AA6061-T6,0.0254,2.7,AA6061-T6,2.7,40,0.0254,P,1
NASA-TM-2015-218593,8255,AA2017-T4,2.8,0.25,45,7.1,AA6106-T6,7,20,2.7,2.54,AA6061-T6,0.0254,2.7,AA6061-T6,2.7,40,0.0254,P,1
NASA-TM-2015-218593,8259,AA2017-T4,2.8,0.32,60,7.1,AA6106-T6,7,20,2.7,2.54,AA6061-T6,0.0254,2.7,AA6061-T6,2.7,40,0.0254,P,1
NASA-TM-2015-218593,8423,AA2017-T4,2.8,0.21,0,2.34,AA6106-T6,7,40,2.7,2.54,AA6061-O,0.0254,2.7,AA6061-O,2.7,8,0.0254,P,1
NASA-TM-2015-218593,8279,AA2017-T4,2.8,0.34,0,2.62,AA6106-T6,7,40,2.7,2.54,AA6061-O,0.0254,2.7,AA6061-O,2.7,8,0.0254,P,1
NASA-TM-2015-218593,8422,AA2017-T4,2.8,0.25,0,2.75,AA6106-T6,7,40,2.7,2.54,AA6061-O,0.0254,2.7,AA6061-O,2.7,8,0.0254,P,1
NASA-TM-2015-218593,8424,AA2017-T4,2.8,0.23,0,4.68,AA6106-T6,7,40,2.7,2.54,AA6061-T6,0.0254,2.7,AA6061-T6,2.7,40,0.0254,P,1
NASA-TM-2015-218593,9358,AA2017-T4,2.8,0.25,0,5.48,AA6106-T6,7,40,2.7,2.54,AA6061-T6,0.0254,2.7,AA6061-T6,2.7,40,0.0254,P,1
NASA-TM-2015-218593,9323,AA2017-T4,2.8,0.26,0,5.88,AA6106-T6,7,40,2.7,2.54,AA6061-T6,0.0508,2.7,AA6061-T6,2.7,40,0.0508,P,1
NASA-TM-2015-218593,8263,AA2017-T4,2.8,0.2,0,6.52,AA6106-T6,7,40,2.7,2.54,AA6061-O,0.0254,2.7,AA6061-O,2.7,8,0.0254,P,1
NASA-TM-2015-218593,9322,AA2017-T4,2.8,0.28,0,6.59,AA6106-T6,7,40,2.7,2.54,AA6061-T6,0.0508,2.7,AA6061-T6,2.7,40,0.0508,P,1
NASA-TM-2015-218593,9324,AA2017-T4,2.8,0.3,0,6.71,AA6106-T6,7,40,2.7,2.54,AA6061-T6,0.0508,2.7,AA6061-T6,2.7,40,0.08128,P,1
NASA-TM-2015-218593,9321,AA2017-T4,2.8,0.27,0,6.94,AA6106-T6,7,40,2.7,2.54,AA6061-T6,0.04064,2.7,AA6061-T6,2.7,40,0.0508,P,1
NASA-TM-2015-218593,9320,AA2017-T4,2.8,0.3,0,7,AA6106-T6,7,40,2.7,2.54,AA6061-T6,0.04064,2.7,AA6061-T6,2.7,40,0.0508,P,1
NASA-TM-2015-218593,9359,AA2017-T4,2.8,0.23,0,7.38,AA6106-T6,7,40,2.7,2.54,AA6061-T6,0.0254,2.7,AA6061-T6,2.7,40,0.0254,P,1
NASA-TM-2015-218593,8420,AA2017-T4,2.8,0.25,45,2.44,AA6106-T6,7,40,2.7,2.54,AA6061-T6,0.0254,2.7,AA6061-T6,2.7,40,0.0254,P,1
NASA-TM-2015-218593,9360,AA2017-T4,2.8,0.28,45,3.52,AA6106-T6,7,40,2.7,2.54,AA6061-T6,0.0254,2.7,AA6061-T6,2.7,40,0.0254,P,1
NASA-TM-2015-218593,8569,AA2017-T4,2.8,0.27,45,6.66,AA6106-T6,7,40,2.7,2.54,AA6061-T6,0.0254,2.7,AA6061-T6,2.7,40,0.0254,P,1
NASA-TM-2015-218593,9376,AA2017-T4,2.8,0.34,45,6.72,AA6106-T6,7,40,2.7,2.54,AA6061-T6,0.0254,2.7,AA6061-T6,2.7,40,0.0508,P,1
NASA-TM-2015-218593,9377,AA2017-T4,2.8,0.33,45,6.85,AA6106-T6,7,40,2.7,2.54,AA6061-T6,0.0254,2.7,AA6061-T6,2.7,40,0.0508,P,1
NASA-TM-2015-218593,9325,AA2017-T4,2.8,0.28,0,6.91,AA6106-T6,7,40,2.7,2.54,AA6061-T6,0.0508,2.7,AA6061-T6,2.7,40,0.0508,P,1
NASA-TM-2015-218593,9326,AA2017-T4,2.8,0.38,45,6.8,AA6106-T6,7,40,2.7,2.54,AA6061-T6,0.0508,2.7,AA6061-T6,2.7,40,0.081,P,1
NASA-TM-2015-218593,9327,AA2017-T4,2.8,0.36,45,6.83,AA6106-T6,7,40,2.7,2.54,AA6061-T6,0.0508,2.7,AA6061-T6,2.7,40,0.081,P,1
NASA-TM-2015-218593,8574,AA2017-T4,2.8,0.2,0,6.63,AA6106-T6,4,40,2.7,2.54,AA6061-T6,0.0254,2.7,AA6061-T6,2.7,40,0.0254,P,1
NASA-TM-2015-218593,8573,AA2017-T4,2.8,0.52,45,6.98,AA6106-T6,7,40,2.7,5.08,AA6061-T6,0.0254,2.7,AA6061-T6,2.7,40,0.0254,P,1
NASA-TM-2015-218593,8613,AA2017-T4,2.8,0.7,60,2.73,AA6106-T6,7,40,2.7,5.08,AA6061-T6,0.0254,2.7,AA6061-T6,2.7,40,0.0254,P,1
NASA-TM-2015-218593,9375,AA2017-T4,2.8,0.28,0,6.64,AA6106-T6,7,40,2.7,2.54,AA6061-T6,0.0254,2.7,AA6061-T6,2.7,40,0.0508,P,1
NASA-TM-2015-218593,3148-2,AA2017-T4,2.8,0.13,45,6.9,AA6106-T6,7,10,2.7,1.27,AA6061-T6,0.0254,2.7,AA6061-T6,2.7,40,0.0254,NP,0
NASA-TM-2015-218593,5045-1,AA2017-T4,2.8,0.14,45,7.02,AA6106-T6,7,10,2.7,1.27,AA6061-T6,0.0254,2.7,AA6061-T6,2.7,40,0.0254,NP,0
NASA-TM-2015-218593,3148-1,AA2017-T4,2.8,0.12,45,7.13,AA6106-T6,7,10,2.7,1.27,AA6061-T6,0.0254,2.7,AA6061-T6,2.7,40,0.0254,NP,0
NASA-TM-2015-218593,3148-4,AA2017-T4,2.8,0.14,60,6.85,AA6106-T6,7,10,2.7,1.27,AA6061-T6,0.0254,2.7,AA6061-T6,2.7,40,0.0254,NP,0
NASA-TM-2015-218593,5045-2,AA2017-T4,2.8,0.15,60,6.91,AA6106-T6,7,10,2.7,1.27,AA6061-T6,0.0254,2.7,AA6061-T6,2.7,40,0.0254,NP,0
NASA-TM-2015-218593,3148-3,AA2017-T4,2.8,0.13,60,6.97,AA6106-T6,7,10,2.7,1.27,AA6061-T6,0.0254,2.7,AA6061-T6,2.7,40,0.0254,NP,0
NASA-TM-2015-218593,8589,AA2017-T4,2.8,0.13,0,2.43,AA6106-T6,7,40,2.7,1.27,AA6061-T6,0.0254,2.7,AA6061-T6,2.7,40,0.0254,NP,0
NASA-TM-2015-218593,8571,AA2017-T4,2.8,0.14,45,6.68,AA6106-T6,7,40,2.7,1.27,AA6061-T6,0.0254,2.7,AA6061-T6,2.7,40,0.0254,NP,0
NASA-TM-2015-218593,8581,AA2017-T4,2.8,0.2,60,2.28,AA6106-T6,7,40,2.7,1.27,AA6061-T6,0.0254,2.7,AA6061-T6,2.7,40,0.0254,NP,0
NASA-TM-2015-218593,8580,AA2017-T4,2.8,0.18,60,6.79,AA6106-T6,7,40,2.7,1.27,AA6061-T6,0.0254,2.7,AA6061-T6,2.7,40,0.0254,NP,0
NASA-TM-2015-218593,8268,AA2017-T4,2.8,0.25,45,6.62,AA6106-T6,7,10,2.7,2.54,AA6061-O,0.0254,2.7,AA6061-O,2.7,8,0.0254,NP,0
NASA-TM-2015-218593,8425,AA2017-T4,2.8,0.23,0,4.71,AA6106-T6,7,20,2.7,2.54,AA6061-T6,0.0254,2.7,AA6061-T6,2.7,40,0.0254,NP,0
NASA-TM-2015-218593,8254,AA2017-T4,2.8,0.19,0,6.87,AA6106-T6,7,20,2.7,2.54,AA6061-O,0.0254,2.7,AA6061-O,2.7,8,0.0254,NP,0
NASA-TM-2015-218593,8256,AA2017-T4,2.8,0.23,45,6.88,AA6106-T6,7,20,2.7,2.54,AA6061-T6,0.0254,2.7,AA6061-T6,2.7,40,0.0254,NP,0
NASA-TM-2015-218593,8260,AA2017-T4,2.8,0.32,60,6.68,AA6106-T6,7,20,2.7,2.54,AA6061-T6,0.0254,2.7,AA6061-T6,2.7,40,0.0254,NP,0
NASA-TM-2015-218593,8258,AA2017-T4,2.8,0.3,60,7.13,AA6106-T6,7,20,2.7,2.54,AA6061-T6,0.0254,2.7,AA6061-T6,2.7,40,0.0254,NP,0
NASA-TM-2015-218593,8567,AA2017-T4,2.8,0.19,0,2.2,AA6106-T6,7,40,2.7,2.54,AA6061-O,0.0254,2.7,AA6061-O,2.7,8,0.0254,NP,0
NASA-TM-2015-218593,9072,AA2017-T4,2.8,0.22,0,3.11,AA6106-T6,7,40,2.7,2.54,AA6061-T6,0.0254,2.7,AA6061-T6,2.7,40,0.0254,NP,0
NASA-TM-2015-218593,9357,AA2017-T4,2.8,0.24,0,3.25,AA6106-T6,7,40,2.7,2.54,AA6061-T6,0.0254,2.7,AA6061-T6,2.7,40,0.0254,NP,0
NASA-TM-2015-218593,8585,AA2017-T4,2.8,0.2,0,4.43,AA6106-T6,7,40,2.7,2.54,AA6061-T6,0.0254,2.7,AA6061-T6,2.7,40,0.0254,NP,0
NASA-TM-2015-218593,9073,AA2017-T4,2.8,0.22,0,5.36,AA6106-T6,7,40,2.7,2.54,AA6061-T6,0.0254,2.7,AA6061-T6,2.7,40,0.0254,NP,0
NASA-TM-2015-218593,8568,AA2017-T4,2.8,0.2,0,6.63,AA6106-T6,7,40,2.7,2.54,AA6061-T6,0.0254,2.7,AA6061-T6,2.7,40,0.0254,NP,0
NASA-TM-2015-218593,9374,AA2017-T4,2.8,0.26,0,6.66,AA6106-T6,7,40,2.7,2.54,AA6061-T6,0.0254,2.7,AA6061-T6,2.7,40,0.0508,NP,0
NASA-TM-2015-218593,9074,AA2017-T4,2.8,0.198,0,7.56,AA6106-T6,7,40,2.7,2.54,AA6061-T6,0.0254,2.7,AA6061-T6,2.7,40,0.0254,NP,0
NASA-TM-2015-218593,8421,AA2017-T4,2.8,0.22,45,2.68,AA6106-T6,7,40,2.7,2.54,AA6061-T6,0.0254,2.7,AA6061-T6,2.7,40,0.0254,NP,0
NASA-TM-2015-218593,9075,AA2017-T4,2.8,0.25,45,3.76,AA6106-T6,7,40,2.7,2.54,AA6061-T6,0.0254,2.7,AA6061-T6,2.7,40,0.0254,NP,0
NASA-TM-2015-218593,8428,AA2017-T4,2.8,0.28,45,4.76,AA6106-T6,7,40,2.7,2.54,AA6061-T6,0.0254,2.7,AA6061-T6,2.7,40,0.0254,NP,0
NASA-TM-2015-218593,8427,AA2017-T4,2.8,0.26,45,4.78,AA6106-T6,7,40,2.7,2.54,AA6061-T6,0.0254,2.7,AA6061-T6,2.7,40,0.0254,NP,0
NASA-TM-2015-218593,9362,AA2017-T4,2.8,0.29,45,5.5,AA6106-T6,7,40,2.7,2.54,AA6061-T6,0.0254,2.7,AA6061-T6,2.7,40,0.0254,NP,0
NASA-TM-2015-218593,9065,AA2017-T4,2.8,0.27,45,6.7,AA6106-T6,7,40,2.7,2.54,AA6061-T6,0.0254,2.7,AA6061-T6,2.7,40,0.0254,NP,0
NASA-TM-2015-218593,8270,AA2017-T4,2.8,0.25,45,6.78,AA6106-T6,7,40,2.7,2.54,AA6061-O,0.0254,2.7,AA6061-O,2.7,8,0.0254,NP,0
NASA-TM-2015-218593,9068,AA2017-T4,2.8,0.27,45,6.79,AA6106-T6,7,40,2.7,2.54,AA6061-T6,0.0254,2.7,AA6061-T6,2.7,40,0.0254,NP,0
NASA-TM-2015-218593,9066,AA2017-T4,2.8,0.27,45,6.86,AA6106-T6,7,40,2.7,2.54,AA6061-T6,0.0254,2.7,AA6061-T6,2.7,40,0.0254,NP,0
NASA-TM-2015-218593,8271,AA2017-T4,2.8,0.27,45,6.99,AA6106-T6,7,40,2.7,2.54,AA6061-O,0.0254,2.7,AA6061-O,2.7,8,0.0254,NP,0
NASA-TM-2015-218593,9067,AA2017-T4,2.8,0.27,45,7.11,AA6106-T6,7,40,2.7,2.54,AA6061-T6,0.0254,2.7,AA6061-T6,2.7,40,0.0254,NP,0
NASA-TM-2015-218593,9363,AA2017-T4,2.8,0.25,45,7.19,AA6106-T6,7,40,2.7,2.54,AA6061-T6,0.0254,2.7,AA6061-T6,2.7,40,0.0254,NP,0
NASA-TM-2015-218593,8267,AA2017-T4,2.8,0.32,60,6.57,AA6106-T6,7,40,2.7,2.54,AA6061-O,0.0254,2.7,AA6061-O,2.7,8,0.0254,NP,0
NASA-TM-2015-218593,9007,AA2017-T4,2.8,0.34,60,6.91,AA6106-T6,7,40,2.7,2.54,AA6061-T6,0.0254,2.7,AA6061-T6,2.7,40,0.0254,NP,0
NASA-TM-2015-218593,8583,AA2017-T4,2.8,0.21,0,2.35,AA6106-T6,4,40,2.7,2.54,AA6061-T6,0.0254,2.7,AA6061-T6,2.7,40,0.0254,NP,0
NASA-TM-2015-218593,8575,AA2017-T4,2.8,0.34,60,6.88,AA6106-T6,4,40,2.7,2.54,AA6061-T6,0.0254,2.7,AA6061-T6,2.7,40,0.0254,NP,0
NASA-TM-2015-218593,8590,AA2017-T4,2.8,0.397,0,2.7,AA6106-T6,7,40,2.7,5.08,AA6061-T6,0.0254,2.7,AA6061-T6,2.7,40,0.0254,NP,0
NASA-TM-2015-218593,4156,AA2017-T4,2.8,0.396875,45,6.84,AA6106-T6,7,40,2.7,5.08,AA6061-T6,0.0254,2.7,AA6061-T6,2.7,40,0.0254,NP,0
NASA-TM-2015-218593,9220,AA2017-T4,2.8,0.597,60,2.74,AA6106-T6,7,40,2.7,5.08,AA6061-T6,0.0254,2.7,AA6061-T6,2.7,40,0.0254,NP,0
NASA-TM-2015-218593,8591,AA2017-T4,2.8,0.57,60,6.74,AA6106-T6,7,40,2.7,5.08,AA6061-T6,0.0254,2.7,AA6061-T6,2.7,40,0.0254,NP,0
NASA-TM-2015-218593,8614,AA2017-T4,2.8,0.6,60,6.74,AA6106-T6,7,40,2.7,5.08,AA6061-T6,0.0254,2.7,AA6061-T6,2.7,40,0.0254,NP,0
,,,,,,,,,,,,,,,,,,,,
110,,,,,,,,,,,,,,,,,,,,
