Repository: shannonjryan/pyBLOSSUM

# pyBLOSSUM - a tool for assessing the Ballistic Limit Of Spacecraft Structures Under Micrometeoroid and orbital debris impact

This repository provides ballistic limit equations (BLEs) for calculating the performance of spacecraft structures under impact by micrometeoroid and orbital debris (MMOD) particles at hypervelocity.

## Comparing experimental data and BLE predictions
Experimental datasets are provided in the 'data' directory for the following shielding configurations:
* Whipple shields
* Stuffed Whipple shields
* Honeycomb core sandwich panels
* Foam core sandwich panels

Test results from those datasets can be plotted together with the ballistic limit curves.

File: data/database_new.csv (part 1 of 3)
source,shotID,proj_mat,proj_density,proj_diam,angle,velocity,bumper_mat,bumper_density,bumper_thick,standoff,wall_mat,wall_density,wall_yield,wall_thick,result,perforated_class
-,-,-,g/cm3,cm,deg,km/s,-,g/cm3,cm,cm,-,g/cm3,ksi,cm,-,-
Piekutowski_2011, 4-2110,AA2017-T4,2.8,0.14,0,9.89,AA6061-T6,2.7,0.0318,2.54,AA6061-T6,2.7,40,0.08255,NP,0
Piekutowski_2011, 8-3291,AA2017-T4,2.8,0.1435,0,9.72,AA6061-T6,2.7,0.0318,2.54,AA2219-T87,2.84,57,0.080518,NP,0
Piekutowski_2011, 8-3288,AA2017-T4,2.8,0.2601,0,9.29,AA6061-T6,2.7,0.0597,4.669,AA2219-T87,2.84,57,0.146558,P,1
Piekutowski_2011, 8-3220,AA2017-T4,2.8,0.2383,0,9.28,AA6061-T6,2.7,0.0635,3.556,AA2024-T3,2.77,50,0.16,P,1
Piekutowski_2011, 8-3264,AA2017-T4,2.8,0.2383,45,9.16,AA6061-T6,2.7,0.0635,3.556,AA2024-T3,2.77,50,0.16,NP,0
Piekutowski_2011, 8-3217,AA2017-T4,2.8,0.2357,0,9.07,AA6061-T6,2.7,0.0597,4.669,AA6061-T6,2.7,40,0.146304,NP,0
Piekutowski_2011, 8-3260,AA2017-T4,2.8,0.2383,0,9.03,AA6061-T6,2.7,0.0597,4.669,AA2219-T87,2.84,57,0.148082,NP,0
Piekutowski_2011, 8-3224,AA2017-T4,2.8,0.2596,0,8.97,AA6061-T6,2.7,0.0597,4.669,AA6061-T6,2.7,40,0.146304,P,1
Piekutowski_2011, 8-3239,AA2017-T4,2.8,0.2598,45,8.83,AA6061-T6,2.7,0.0635,3.556,AA2024-T3,2.77,50,0.16,P,1
Piekutowski_2011, 8-3212,AA2017-T4,2.8,0.2383,0,8.75,AA6061-T6,2.7,0.0597,4.669,AA6061-T6,2.7,40,0.146304,NP,0
Codazzi_2002,EMI-2182,AA2017-T4,2.8,0.2,0,8.5,AA2024-T3,2.77,0.08,6,AA2024-T3,2.77,50,0.08,P,1
Ryan_2013,5562,AA99.9%,2.7,0.2,0,8.29,AA2024-T3,2.77,0.05,3.23,AA2024-T3,2.77,50,0.127,NP,0
Ryan_2013,5607,AA99.9%,2.7,0.2,0,8.18,AA2024-T3,2.77,0.05,3.23,AA2024-T3,2.77,50,0.05,P,1
CR-915,D-0880,AA2017-T4,2.8,0.318,0,8.08,AA1100-O,2.71,0.053,5.08,AA7075-T6,2.8,73,0.081,P,1
TP-2003-210788,1476,AA2017-T4,2.8,0.04,0,8.06,AA3003-H14,2.73,0.01,1.27,AA3003-H14,2.73,21,0.027,NP,0
GM-DRL-TR-63-225,D-247,AA2017-T4,2.8,0.476,0,8.06,AA7075-T6,2.8,0.16,5.08,AA2024-T3,2.77,50,0.635,NP,0
CR-4343,EHRP7,AA1100-O,2.71,0.475,60,8.04,AA6061-T6,2.7,0.16,10.16,AA2219-T87,2.84,57,0.318,NP,0
Kinslow_1971,3,AA2017-T4,2.8,0.153,0,7.95,AA2024-T3,2.77,0.043,0.8,AA2024-T3,2.77,50,0.318,NP,0
CR-915,C-0722,AA2017-T4,2.8,0.318,0,7.93,AA1100-O,2.71,0.064,5.08,AA7075-T6,2.8,73,0.635,NP,0
GM-DRL-TR-63-225,D-431,AA2017-T4,2.8,0.318,0,7.92,AA2024-T3,2.77,0.041,5.08,AA2024-T3,2.77,50,5.08,NP,0
CR-915,D-0972,AA2017-T4,2.8,0.16,0,7.89,AA1100-O,2.71,0.031,5.08,AA7075-T6,2.8,73,0.081,NP,0
GM-DRL-TR-63-225,D-412,AA2017-T4,2.8,0.318,0,7.89,AA2024-T3,2.77,0.16,5.08,AA2024-T3,2.77,50,5.08,NP,0
CR-915,D-0975,AA2017-T4,2.8,0.16,0,7.87,AA1100-O,2.71,0.031,5.08,AA7075-T6,2.8,73,0.041,NP,0
CR-915,D-1853,AA2017-T4,2.8,0.318,0,7.86,AA1100-O,2.71,0.16,2.54,AA7075-T6,2.8,73,1.27,NP,0
GM-DRL-TR-63-225,D-267,AA2017-T4,2.8,0.476,0,7.86,AA2024-T3,2.77,0.16,5.08,AA2024-T3,2.77,50,0.635,P,1
Kinslow_1971,4,AA2017-T4,2.8,0.153,0,7.85,AA2024-T3,2.77,0.043,0.8,AA2024-T3,2.77,50,0.361,NP,0
AFML-TR-70-135,X,AA2017-T4,2.8,0.318,0,7.85,AA6061-T6,2.7,0.0794,5.08,AA6061-T6,2.7,40,0.165,P,1
Kinslow_1971,2,AA2017-T4,2.8,0.153,0,7.84,AA2024-T3,2.77,0.043,0.8,AA2024-T3,2.77,50,0.208,NP,0
GM-DRL-TR-63-225,D-288,AA2017-T4,2.8,0.318,0,7.83,AA2024-T3,2.77,0.16,5.08,AA2024-T3,2.77,50,5.08,NP,0
CR-54201,83,AA99.9%,2.7,0.318,0,7.83,AA2024-T3,2.77,0.051,6.35,AA2024-T3,2.77,50,0.051,P,1
CR-915,D-0879,AA2017-T4,2.8,0.318,0,7.81,AA1100-O,2.71,0.053,5.08,AA7075-T6,2.8,73,0.16,P,1
CR-915,D-0905,AA2017-T4,2.8,0.318,0,7.8,AA1100-O,2.71,0.102,5.08,AA7075-T6,2.8,73,1.27,NP,0
CR-54201,82,AA99.9%,2.7,0.318,0,7.8,AA2024-T3,2.77,0.051,12.7,AA2024-T3,2.77,50,0.051,P,1
GM-DRL-TR-63-225,D-268,AA2017-T4,2.8,0.476,0,7.8,AA2024-T3,2.77,0.081,5.08,AA2024-T3,2.77,50,0.635,P,1
CR-915,D-0974,AA2017-T4,2.8,0.16,0,7.78,AA1100-O,2.71,0.031,5.08,AA7075-T6,2.8,73,0.16,NP,0
CR-915,D-0973,AA2017-T4,2.8,0.16,0,7.78,AA1100-O,2.71,0.031,5.08,AA7075-T6,2.8,73,0.041,P,1
CR-915,D-1857,AA2017-T4,2.8,0.318,0,7.77,AA1100-O,2.71,0.03,5.08,AA7075-T6,2.8,73,0.635,NP,0
CR-54201,110,AA99.9%,2.7,0.318,0,7.77,AA2024-T3,2.77,0.051,17.78,AA2024-T3,2.77,50,0.051,P,1
Kinslow_1971,1,AA2017-T4,2.8,0.153,0,7.75,AA2024-T3,2.77,0.043,0.8,AA2024-T3,2.77,50,0.162,P,1
CR-4343,EHRP4,AA1100-O,2.71,0.635,60,7.71,AA6061-T6,2.7,0.16,10.16,AA5456-H116,2.66,37,0.318,P,1
CR-54201,109,AA99.9%,2.7,0.318,0,7.71,AA2024-T3,2.77,0.051,6.35,AA2024-T3,2.77,50,0.051,P,1
GM-DRL-TR-63-225,D-463,AA2017-T4,2.8,0.318,0,7.7,AA2024-T3,2.77,0.081,5.08,AA2024-T3,2.77,50,0.635,NP,0
AFML-TR-70-135,V,AA2017-T4,2.8,0.318,0,7.69,AA6061-T6,2.7,0.0794,5.08,AA6061-T6,2.7,40,0.146,P,1
AFML-TR-70-135,W,AA2017-T4,2.8,0.318,0,7.69,AA6061-T6,2.7,0.0794,5.08,AA6061-T6,2.7,40,0.163,P,1
CR-915,D-1390,AA2017-T4,2.8,0.318,0,7.68,AA1100-O,2.71,0.064,5.08,AA1100-O,2.71,5,1.27,NP,0
CR-915,D-0878,AA2017-T4,2.8,0.318,0,7.68,AA1100-O,2.71,0.053,5.08,AA7075-T6,2.8,73,0.318,NP,0
GM-DRL-TR-63-225,D-413,AA2017-T4,2.8,0.318,0,7.68,AA2024-T3,2.77,0.16,5.08,AA2024-T3,2.77,50,5.08,NP,0
CR-915,D-1788,AA2017-T4,2.8,0.238,0,7.68,AA1100-O,2.71,0.046,5.08,AA7075-T6,2.8,73,0.064,P,1
CR-915,D-0980,AA2017-T4,2.8,0.318,0,7.65,AA1100-O,2.71,0.031,5.08,AA7075-T6,2.8,73,0.635,NP,0
CR-915,D-1368,AA2017-T4,2.8,0.318,0,7.65,AA1100-O,2.71,0.635,5.08,AA7075-T6,2.8,73,0.318,NP,0
CR-915,D-1609,AA2017-T4,2.8,0.318,60,7.65,AA1100-O,2.71,0.064,5.08,AA7075-T6,2.8,73,0.318,NP,0
CR-915,D-1611,AA2017-T4,2.8,0.318,45,7.65,AA1100-O,2.71,0.102,5.08,AA7075-T6,2.8,73,0.318,NP,0
CR-915,D-1647,AA2017-T4,2.8,0.318,45,7.65,AA1100-O,2.71,0.064,5.08,AA7075-T6,2.8,73,0.041,P,1
GM-DRL-TR-63-225,D-269,AA2017-T4,2.8,0.476,0,7.64,AA2024-T3,2.77,0.16,5.08,AA2024-T3,2.77,50,0.635,NP,0
TP-2003-210788,B156,AA2017-T4,2.8,0.318,0,7.63,AA6061-T6,2.7,0.064,10.16,AA2024-T3,2.77,50,0.16,NP,0
CR-4343,EHRP6,AA1100-O,2.71,0.635,45,7.63,AA6061-T6,2.7,0.16,10.16,AA5456-H116,2.66,37,0.318,P,1
CR-915,D-1397,AA2017-T4,2.8,0.318,0,7.62,AA1100-O,2.71,0.158,5.08,AA7075-T6,2.8,73,1.27,NP,0
CR-915,D-1771,AA2017-T4,2.8,0.318,60,7.62,AA1100-O,2.71,0.102,5.08,AA7075-T6,2.8,73,0.318,NP,0
CR-915,D-1789,AA2017-T4,2.8,0.476,0,7.62,AA1100-O,2.71,0.102,5.08,AA7075-T6,2.8,73,0.318,NP,0
CR-915,D-1792,AA2017-T4,2.8,0.476,0,7.62,AA1100-O,2.71,0.102,5.08,AA7075-T6,2.8,73,0.419,NP,0
CR-915,D-1851,AA2017-T4,2.8,0.318,0,7.62,AA1100-O,2.71,0.102,2.54,AA7075-T6,2.8,73,1.27,NP,0
TP-2003-210788,B153,AA2017-T4,2.8,0.319,0,7.62,AA6061-T6,2.7,0.081,5.08,AA2024-T3,2.77,50,0.406,NP,0
CR-915,D-1648,AA2017-T4,2.8,0.318,60,7.62,AA1100-O,2.71,0.064,5.08,AA7075-T6,2.8,73,0.041,P,1
CR-915,D-0904,AA2017-T4,2.8,0.318,0,7.6,AA1100-O,2.71,0.064,5.08,AA7075-T6,2.8,73,1.27,NP,0
GM-DRL-TR-63-225,D-396,AA2017-T4,2.8,0.318,0,7.6,AA7075-T6,2.8,0.16,5.08,AA2024-T3,2.77,50,0.635,NP,0
TP-2003-210788,B333,AA2017-T4,2.8,0.596,58.4,7.6,Alclad 7075-T6,2.8,0.171,20.22,AA2024-T3,2.77,50,0.406,NP,0
CR-915,D-1646,AA2017-T4,2.8,0.318,30,7.6,AA1100-O,2.71,0.064,5.08,AA7075-T6,2.8,73,0.041,P,1
GM-DRL-TR-63-225,D-438,AA2017-T4,2.8,0.476,0,7.6,AA7075-T6,2.8,0.16,5.08,AA2024-T3,2.77,50,0.635,P,1
CR-915,D-1314,AA2017-T4,2.8,0.318,0,7.59,AA1100-O,2.71,0.952,5.08,AA7075-T6,2.8,73,0.635,NP,0
CR-915,D-1542,AA2017-T4,2.8,0.318,0,7.59,AA1100-O,2.71,0.254,5.08,AA7075-T6,2.8,73,0.635,NP,0
CR-915,D-1587,AA2017-T4,2.8,0.318,30,7.59,AA1100-O,2.71,0.102,5.08,AA7075-T6,2.8,73,0.16,NP,0
CR-915,D-1752,AA2017-T4,2.8,0.239,45,7.59,AA1100-O,2.71,0.102,5.08,AA7075-T6,2.8,73,0.254,NP,0
GM-DRL-TR-63-225,D-087,AA2017-T4,2.8,0.318,0,7.59,AA2024-T3,2.77,0.122,5.08,AA2024-T3,2.77,50,5.08,NP,0
GM-DRL-TR-63-225,D-441,AA2017-T4,2.8,0.318,0,7.59,AA2024-T3,2.77,0.16,5.08,AA2024-T3,2.77,50,0.635,NP,0
CR-54201,56,AA99.9%,2.7,0.318,0,7.59,AA2024-T3,2.77,0.051,12.7,AA2024-T3,2.77,50,0.051,P,1
CR-54201,81,AA99.9%,2.7,0.318,0,7.59,AA2024-T3,2.77,0.051,12.7,AA2024-T3,2.77,50,0.051,P,1
TP-2003-210788,B184,AA2017-T4,2.8,0.476,0,7.59,AA6061-T6,2.7,0.229,5.08,AA6061-T6,2.7,40,0.102,P,1
GM-DRL-TR-63-225,D-422,AA2017-T4,2.8,0.318,0,7.57,AA2024-T3,2.77,0.16,5.08,AA2024-T3,2.77,50,5.08,NP,0
GM-DRL-TR-63-225,D-465,AA2017-T4,2.8,0.318,0,7.57,AA7075-T6,2.8,0.081,5.08,AA2024-T3,2.77,50,0.635,NP,0
TP-2003-210788,B341,AA2017-T4,2.8,0.674,58.4,7.57,AA2024-T3,2.77,0.18,20.22,AA2024-T3,2.77,50,0.406,NP,0
TP-2003-210788,B319,AA2017-T4,2.8,0.517,53.1,7.57,Alclad 7075-T6,2.8,0.151,10.16,Alclad 7075-T6,2.8,67,0.302,NP,0
CR-915,D-1396,AA2017-T4,2.8,0.318,0,7.56,AA1100-O,2.71,0.064,5.08,AA1100-O,2.71,5,1.27,NP,0
CR-915,D-0948,AA2017-T4,2.8,0.318,0,7.56,AA1100-O,2.71,0.031,5.08,AA7075-T6,2.8,73,0.635,NP,0
CR-915,D-0978,AA2017-T4,2.8,0.318,0,7.56,AA1100-O,2.71,0.031,5.08,AA7075-T6,2.8,73,0.635,NP,0
CR-915,D-0979,AA2017-T4,2.8,0.318,0,7.56,AA1100-O,2.71,0.16,5.08,AA7075-T6,2.8,73,0.635,NP,0
CR-915,D-1543,AA2017-T4,2.8,0.318,0,7.56,AA1100-O,2.71,0.254,5.08,AA7075-T6,2.8,73,0.318,NP,0
CR-915,D-1772,AA2017-T4,2.8,0.318,45,7.56,AA1100-O,2.71,0.16,5.08,AA7075-T6,2.8,73,0.318,NP,0
CR-915,D-1353,AA2017-T4,2.8,0.318,0,7.56,AA7075-T6,2.8,1.46,1.27,AA7075-T6,2.8,73,1.27,NP,0
CR-4343,EHRP5,AA1100-O,2.71,0.635,65,7.56,AA6061-T6,2.7,0.16,10.16,AA5456-H116,2.66,37,0.318,P,1
CR-54201,37,AA99.9%,2.7,0.318,0,7.56,AA2024-T3,2.77,0.102,6.35,AA2024-T3,2.77,50,0.051,P,1
CR-915,D-1753,AA2017-T4,2.8,0.239,60,7.56,AA1100-O,2.71,0.102,5.08,AA7075-T6,2.8,73,0.127,P,1
CR-915,D-1608,AA2017-T4,2.8,0.318,45,7.54,AA1100-O,2.71,0.064,5.08,AA7075-T6,2.8,73,0.318,NP,0
CR-915,D-1366,AA2017-T4,2.8,0.318,0,7.53,AA1100-O,2.71,1.57,1.27,AA7075-T6,2.8,73,1.27,NP,0
CR-915,D-1773,AA2017-T4,2.8,0.318,60,7.53,AA1100-O,2.71,0.16,5.08,AA7075-T6,2.8,73,0.318,NP,0
TP-2003-210788,B146,AA2017-T4,2.8,0.478,0,7.53,AA6061-T6,2.7,0.127,10.16,AA2219-T87,2.84,57,0.318,NP,0
CR-915,D-1585,AA2017-T4,2.8,0.318,45,7.53,AA1100-O,2.71,0.064,5.08,AA7075-T6,2.8,73,0.16,P,1
GM-DRL-TR-63-225,D-391,AA2017-T4,2.8,0.476,0,7.53,AA7075-T6,2.8,0.081,5.08,AA2024-T3,2.77,50,0.635,NP,0
GM-DRL-TR-63-225,D-293,AA2017-T4,2.8,0.318,0,7.52,AA2024-T3,2.77,0.16,5.08,AA2024-T3,2.77,50,5.08,NP,0
CR-4343,EH1CP,AA1100-O,2.71,0.475,65,7.52,AA6061-T6,2.7,0.16,10.16,AA2219-T87,2.84,57,0.318,P,1
GM-DRL-TR-63-225,D-327,AA2017-T4,2.8,0.476,0,7.52,AA2024-T3,2.77,0.041,5.08,AA2024-T3,2.77,50,0.635,P,1
TP-2003-210788,B166,AA2017-T4,2.8,0.318,0,7.52,AA6061-T6,2.7,0.081,5.08,AA2024-T3,2.77,50,0.203,NP,0
TP-2003-210788,B294,AA2017-T4,2.8,0.634,0,7.51,AA6061-T6,2.7,0.127,15.24,AA2219-T87,2.84,57,0.318,NP,0
CR-4343,202F,AA1100-O,2.71,0.475,45,7.51,AA6061-T6,2.7,0.102,10.16,AA2219-T87,2.84,57,0.318,P,1
CR-915,D-0909,AA2017-T4,2.8,0.318,0,7.5,AA1100-O,2.71,0.102,5.08,AA7075-T6,2.8,73,1.27,NP,0
CR-915,D-1125,AA2017-T4,2.8,0.318,0,7.5,AA1100-O,2.71,0.064,5.08,AA7075-T6,2.8,73,1.27,NP,0
CR-915,D-1321,AA2017-T4,2.8,0.318,0,7.5,AA1100-O,2.71,0.635,5.08,AA7075-T6,2.8,73,0.635,NP,0
CR-915,D-1541,AA2017-T4,2.8,0.318,0,7.5,AA1100-O,2.71,0.254,5.08,AA7075-T6,2.8,73,1.27,NP,0
CR-915,D-1586,AA2017-T4,2.8,0.318,60,7.5,AA1100-O,2.71,0.064,5.08,AA7075-T6,2.8,73,0.16,NP,0
CR-915,D-1607,AA2017-T4,2.8,0.318,30,7.5,AA1100-O,2.71,0.064,5.08,AA7075-T6,2.8,73,0.318,NP,0
CR-915,D-1719,AA2017-T4,2.8,0.318,30,7.5,AA1100-O,2.71,0.064,10.2,AA7075-T6,2.8,73,0.318,NP,0
CR-915,D-1720,AA2017-T4,2.8,0.318,45,7.5,AA1100-O,2.71,0.064,10.2,AA7075-T6,2.8,73,0.318,NP,0
CR-915,D-1331,AA2017-T4,2.8,0.318,0,7.5,AA7075-T6,2.8,0.952,5.08,AA7075-T6,2.8,73,0.159,NP,0
CR-915,D-1589,AA2017-T4,2.8,0.318,60,7.5,AA1100-O,2.71,0.102,5.08,AA7075-T6,2.8,73,0.16,P,1
CR-915,D-1791,AA2017-T4,2.8,0.238,0,7.5,AA1100-O,2.71,0.046,5.08,AA7075-T6,2.8,73,0.046,P,1
Codazzi_2002,EMI-2224,AA2017-T4,2.8,0.5,0,7.5,AA2024-T3,2.77,0.08,6,AA2024-T3,2.77,50,0.08,P,1
Codazzi_2002,EMI-2550,AA2017-T4,2.8,0.5,30,7.5,AA6061-T6,2.7,0.08,6,AA6061-T6,2.7,40,0.08,P,1
Codazzi_2002,EMI-7374,AA2017-T4,2.8,0.5,60,7.5,AA6061-T6,2.7,0.08,6,AA6061-T6,2.7,40,0.08,P,1
Codazzi_2002,EMI-7343,AA2017-T4,2.8,0.5,75,7.5,AA6061-T6,2.7,0.08,6,AA6061-T6,2.7,40,0.08,P,1
CR-915,D-1400,AA2017-T4,2.8,0.318,0,7.49,AA1100-O,2.71,0.064,5.08,AA7075-T6,2.8,73,1.27,P,1
GM-DRL-TR-63-225,D-426,AA2017-T4,2.8,0.318,0,7.48,AA2024-T3,2.77,0.041,5.08,AA2024-T3,2.77,50,5.08,NP,0
CR-915,D-1317,AA2017-T4,2.8,0.318,0,7.47,AA1100-O,2.71,0.318,5.08,AA7075-T6,2.8,73,0.635,NP,0
CR-915,D-1333,AA2017-T4,2.8,0.318,0,7.47,AA1100-O,2.71,0.064,1.27,AA7075-T6,2.8,73,1.27,NP,0
CR-915,D-1351,AA2017-T4,2.8,0.318,0,7.47,AA1100-O,2.71,0.102,1.27,AA7075-T6,2.8,73,1.27,NP,0
CR-915,D-1555,AA2017-T4,2.8,0.318,0,7.47,AA1100-O,2.71,0.064,10.2,AA7075-T6,2.8,73,0.064,NP,0
CR-915,D-1793,AA2017-T4,2.8,0.635,0,7.47,AA1100-O,2.71,0.127,5.08,AA7075-T6,2.8,73,0.755,NP,0
CR-915,D-1850,AA2017-T4,2.8,0.318,0,7.47,AA1100-O,2.71,0.033,1.27,AA7075-T6,2.8,73,1.27,NP,0
CR-915,D-1332,AA2017-T4,2.8,0.318,0,7.47,AA7075-T6,2.8,1.27,5.08,AA7075-T6,2.8,73,0.159,NP,0
GM-DRL-TR-63-225,D-169,AA2017-T4,2.8,0.635,0,7.47,AA2024-T3,2.77,0.16,5.08,AA2024-T3,2.77,50,5.08,NP,0
GM-DRL-TR-63-225,D-287,AA2017-T4,2.8,0.318,0,7.47,AA2024-T3,2.77,0.16,5.08,AA2024-T3,2.77,50,5.08,NP,0
CR-915,D-1568,AA2017-T4,2.8,0.318,0,7.47,AA1100-O,2.71,0.064,5.08,AA7075-T6,2.8,73,0.064,P,1
CR-915,D-1591,AA2017-T4,2.8,0.318,30,7.47,AA1100-O,2.71,0.16,5.08,AA7075-T6,2.8,73,0.064,P,1
CR-915,D-1723,AA2017-T4,2.8,0.318,60,7.47,AA1100-O,2.71,0.16,10.2,AA7075-T6,2.8,73,0.16,P,1
CR-915,D-0902,AA2017-T4,2.8,0.318,0,7.46,AA1100-O,2.71,0.064,5.08,AA7075-T6,2.8,73,1.27,NP,0
TP-2003-210788,B343,AA2017-T4,2.8,0.596,23,7.46,AA2024-T3,2.77,0.159,10.16,AA2024-T3,2.77,50,0.318,NP,0
GM-DRL-TR-63-225,D-326,AA2017-T4,2.8,0.476,0,7.45,AA2024-T3,2.77,0.081,5.08,AA2024-T3,2.77,50,0.635,NP,0
TP-2003-210788,B128,AA2017-T4,2.8,0.634,0,7.45,AA6061-T6,2.7,0.127,10.16,AA6061-T6,2.7,40,0.638,NP,0
CR-915,D-1544,AA2017-T4,2.8,0.318,0,7.44,AA1100-O,2.71,0.254,1.27,AA7075-T6,2.8,73,1.27,NP,0
CR-915,D-1545,AA2017-T4,2.8,0.318,0,7.44,AA1100-O,2.71,0.254,1.27,AA7075-T6,2.8,73,0.635,NP,0
CR-915,D-1330,AA2017-T4,2.8,0.318,0,7.44,AA7075-T6,2.8,1.27,5.08,AA7075-T6,2.8,73,0.159,NP,0
CR-54201,36,AA99.9%,2.7,0.318,0,7.44,AA2024-T3,2.77,0.051,6.35,AA2024-T3,2.77,50,0.051,P,1
CR-915,D-1550,AA2017-T4,2.8,0.318,0,7.44,AA1100-O,2.71,0.254,1.69,AA7075-T6,2.8,73,0.041,P,1
CR-915,D-1590,AA2017-T4,2.8,0.318,30,7.44,AA1100-O,2.71,0.16,5.08,AA7075-T6,2.8,73,0.16,P,1
GM-DRL-TR-63-225,D-370,AA2017-T4,2.8,0.476,0,7.44,AA7075-T6,2.8,0.16,5.08,AA2024-T3,2.77,50,0.635,NP,0
TP-2003-210788,B121,AA2017-T4,2.8,0.634,0,7.44,AA6061-T6,2.7,0.127,10.16,AA2024-T3,2.77,50,0.406,NP,0
TP-2003-210788,B133,AA2017-T4,2.8,0.783,0,7.43,AA6061-T6,2.7,0.031,30.48,AA6061-T6,2.7,40,0.401,P,1
CR-915,C-0723,AA2017-T4,2.8,0.318,0,7.41,AA1100-O,2.71,0.064,5.08,AA7075-T6,2.8,73,0.475,NP,0
CR-915,D-1334,AA2017-T4,2.8,0.318,0,7.41,AA1100-O,2.71,0.064,2.54,AA7075-T6,2.8,73,1.27,NP,0
CR-915,D-1546,AA2017-T4,2.8,0.318,0,7.41,AA1100-O,2.71,0.254,10.2,AA7075-T6,2.8,73,0.064,NP,0
CR-915,D-1722,AA2017-T4,2.8,0.318,30,7.41,AA1100-O,2.71,0.16,10.2,AA7075-T6,2.8,73,0.16,NP,0
CR-915,D-1603,AA2017-T4,2.8,0.318,60,7.41,AA1100-O,2.71,0.16,5.08,AA7075-T6,2.8,73,0.16,P,1
CR-4343,157A,AA1100-O,2.71,0.475,60,7.4,AA6061-T6,2.7,0.16,10.16,AA2219-T87,2.84,57,0.318,NP,0
CR-915,D-1703,AA2017-T4,2.8,0.318,0,7.4,AA1100-O,2.71,0.064,3.81,AA7075-T6,2.8,73,0.635,NP,0
Codazzi_2002,EMI-2197,AA2017-T4,2.8,0.5,0,7.4,AA2024-T3,2.77,0.08,6,AA2024-T3,2.77,50,0.08,P,1
Codazzi_2002,EMI-7341,AA2017-T4,2.8,0.5,45,7.4,AA6061-T6,2.7,0.08,6,AA6061-T6,2.7,40,0.08,P,1
CR-4343,109-,AA1100-O,2.71,0.475,0,7.39,AA6061-T6,2.7,0.203,10.16,AA2219-T87,2.84,57,0.318,NP,0
CR-4343,EHRP8,AA1100-O,2.71,0.475,45,7.39,AA6061-T6,2.7,0.16,10.16,AA2219-T87,2.84,57,0.318,P,1
CR-915,D-1241,AA2017-T4,2.8,0.318,0,7.38,AA1100-O,2.71,0.064,5.08,AA7075-T6,2.8,73,1.27,NP,0
CR-915,D-1319,AA2017-T4,2.8,0.318,0,7.38,AA1100-O,2.71,0.952,5.08,AA7075-T6,2.8,73,0.159,NP,0
CR-915,D-1350,AA2017-T4,2.8,0.318,0,7.38,AA1100-O,2.71,0.102,2.98,AA7075-T6,2.8,73,1.27,NP,0
CR-915,D-1588,AA2017-T4,2.8,0.318,45,7.38,AA1100-O,2.71,0.102,5.08,AA7075-T6,2.8,73,0.16,P,1
Piekutowski_CR-4707,4-1744,AA2017-T4,2.8,0.935,0,7.38,AA6061-T6,2.7,0.046,38.1,AA6061-T651,2.7,40,0.635,P,1
TP-2003-210788,B123,AA2017-T4,2.8,0.634,0,7.38,AA6061-T6,2.7,0.127,10.16,AA6061-T6,2.7,40,0.483,NP,0
CR-915,D-1557,AA2017-T4,2.8,0.318,0,7.35,AA1100-O,2.71,0.064,1.27,AA7075-T6,2.8,73,1.27,NP,0
CR-915,D-1767,AA2017-T4,2.8,0.476,0,7.35,AA1100-O,2.71,0.102,2.54,AA7075-T6,2.8,73,1.91,NP,0
GM-DRL-TR-63-225,D-410,AA2017-T4,2.8,0.318,0,7.35,AA2024-T3,2.77,0.16,5.08,AA2024-T3,2.77,50,5.08,NP,0
Morrison_1972,SR-246,AA2017-T4,2.8,0.396,0,7.35,AA2017-T4,2.8,0.1,5.4,AA2024-T3,2.77,50,0.2,NP,0
CR-4343,EHRP9,AA1100-O,2.71,0.475,65,7.34,AA6061-T6,2.7,0.16,10.16,AA2219-T87,2.84,57,0.318,NP,0
CR-915,D-1790,AA2017-T4,2.8,0.635,0,7.34,AA1100-O,2.71,0.127,5.08,AA7075-T6,2.8,73,0.635,NP,0
TP-2003-210788,B160,AA2017-T4,2.8,0.318,0,7.34,AA6061-T6,2.7,0.076,5.08,AA2024-T3,2.77,50,0.254,NP,0
TP-2003-210788,4681,AA6061-T6,2.7,0.079,0,7.34,Alclad 7075-T6,2.8,0.051,2.54,AA2024-T3,2.77,50,0.041,NP,0
AFML-TR-67-324,2040,AA2017-T4,2.8,0.318,0,7.33,AA6061-T6,2.7,0.084,1.27,AA6061-T6,2.7,40,0.572,NP,0
AFML-TR-67-324,2174,AA2017-T4,2.8,0.318,0,7.32,AA6061-T6,2.7,0.084,5.08,AA6061-T6,2.7,40,0.16,NP,0
AFML-TR-68-257,2174,AA2017-T4,2.8,0.318,0,7.32,AA6061-T6,2.7,0.079,5.08,AA6061-T6,2.7,40,0.16,NP,0
CR-915,D-1127,AA2017-T4,2.8,0.318,0,7.32,AA1100-O,2.71,0.064,5.08,AA7075-T6,2.8,73,1.27,NP,0
CR-915,D-1335,AA2017-T4,2.8,0.318,0,7.32,AA1100-O,2.71,0.064,2.54,AA7075-T6,2.8,73,1.27,NP,0
CR-915,D-1556,AA2017-T4,2.8,0.318,0,7.32,AA1100-O,2.71,0.064,2.54,AA7075-T6,2.8,73,1.27,NP,0
AFML-TR-68-257,2192,AA2017-T4,2.8,0.318,0,7.32,AA6061-T6,2.7,0.041,5.08,AA6061-T6,2.7,40,0.145,P,1
AFML-TR-67-324,2046,AA2017-T4,2.8,0.318,0,7.31,AA6061-T6,2.7,0.084,5.08,AA6061-T6,2.7,40,0.16,NP,0
AFML-TR-68-257,2046,AA2017-T4,2.8,0.318,0,7.31,AA6061-T6,2.7,0.084,5.08,AA6061-T6,2.7,40,0.16,NP,0
TP-2003-210788,4736,AA6061-T6,2.7,0.159,0,7.31,Alclad 7075-T6,2.8,0.051,7.62,AA2024-T3,2.77,50,0.041,P,1
ESA-HIT,EMI-3461,AA99.9%,2.7,0.25,0,7.3,AA5154-O,2.66,0.05,7.5,AA2017-T4,2.8,40,0.1,NP,0
TP-2003-210788,1487,AA6061-T6,2.7,0.04,0,7.3,AA3003-H12,2.73,0.01,1.27,AA3003-H12,2.73,18,0.015,NP,0
CR-915,D-0903,AA2017-T4,2.8,0.318,0,7.29,AA1100-O,2.71,0.064,5.08,AA7075-T6,2.8,73,1.27,NP,0
CR-915,D-1128,AA2017-T4,2.8,0.318,0,7.29,AA1100-O,2.71,0.064,5.08,AA7075-T6,2.8,73,1.27,NP,0
CR-915,D-1336,AA2017-T4,2.8,0.318,0,7.29,AA1100-O,2.71,0.064,1.27,AA7075-T6,2.8,73,1.27,NP,0
CR-915,D-1602,AA2017-T4,2.8,0.318,45,7.29,AA1100-O,2.71,0.16,5.08,AA7075-T6,2.8,73,0.16,P,1
Piekutowski_2011, 4-2010,AA2017-T4,2.8,0.2601,0,7.28,AA6061-T6,2.7,0.0597,4.669,AA6061-T6,2.7,40,0.146304,NP,0
TP-2003-210788,B334,AA2017-T4,2.8,0.635,58.4,7.28,Alclad 7075-T6,2.8,0.171,20.22,AA2024-T3,2.77,50,0.406,NP,0
CR-4343,2003-C,AA1100-O,2.71,0.635,0,7.28,AA6061-T6,2.7,0.16,15.24,AA2219-T87,2.84,57,0.318,P,1
AFML-TR-67-324,2068,AA2017-T4,2.8,0.318,0,7.27,AA6061-T6,2.7,0.158,5.08,AA6061-T6,2.7,40,0.127,NP,0
AFML-TR-68-257,2407,AA2017-T4,2.8,0.318,0,7.27,AA6061-T6,2.7,0.104,5.08,AA6061-T6,2.7,40,0.14,NP,0
AFML-TR-68-257,2068,AA2017-T4,2.8,0.318,0,7.27,AA6061-T6,2.7,0.16,5.08,AA6061-T6,2.7,40,0.127,NP,0
TP-2003-210788,MD30,AA99.9%,2.7,1.908,0,7.27,Alclad 7075-T6,2.8,0.203,57.15,AA2024-T351,2.77,57,1.626,NP,0
AFML-TR-68-257,2404,AA2017-T4,2.8,0.318,0,7.27,AA6061-T6,2.7,0.063,5.08,AA6061-T6,2.7,40,0.16,P,1
TP-2003-210788,MD14,AA99.9%,2.7,0.884,0,7.27,Alclad 7075-T6,2.8,0.044,26.52,AA2024-T351,2.77,57,1.26,NP,0
CR-915,D-1242,AA2017-T4,2.8,0.318,0,7.26,AA1100-O,2.71,0.064,5.08,AA7075-T6,2.8,73,1.27,NP,0
CR-915,D-1584,AA2017-T4,2.8,0.318,30,7.26,AA1100-O,2.71,0.064,5.08,AA7075-T6,2.8,73,0.16,NP,0
TP-2003-210788,B131,AA2017-T4,2.8,0.783,0,7.26,AA6061-T6,2.7,0.12,30.48,AA6061-T6,2.7,40,0.402,NP,0
AFML-TR-67-324,2069,AA2017-T4,2.8,0.318,0,7.26,AA6061-T6,2.7,0.257,1.27,AA6061-T6,2.7,40,0.257,P,1
AFML-TR-68-257,2363,AA2017-T4,2.8,0.318,0,7.26,AA6061-T6,2.7,0.084,5.08,AA6061-T6,2.7,40,0.084,P,1
AFML-TR-68-257,2372,AA2017-T4,2.8,0.318,0,7.26,AA6061-T6,2.7,0.084,5.08,AA6061-T6,2.7,40,0.14,P,1
CR-4343,231D,AA1100-O,2.71,0.795,65,7.26,AA6061-T6,2.7,0.16,10.16,AA2219-T87,2.84,57,0.318,P,1
Piekutowski_2011, 4-2011,AA2017-T4,2.8,0.2593,0,7.25,AA6061-T6,2.7,0.0597,4.669,AA2219-T87,2.84,57,0.148082,NP,0
AFML-TR-67-324,2067,AA2017-T4,2.8,0.318,0,7.25,AA6061-T6,2.7,1.575,5.08,AA6061-T6,2.7,40,0.083,P,1
AFML-TR-68-257,2067,AA2017-T4,2.8,0.318,0,7.25,AA6061-T6,2.7,0.16,5.08,AA6061-T6,2.7,40,0.079,P,1
TP-2003-210788,4658,AA6061-T6,2.7,0.079,0,7.25,Alclad 7075-T6,2.8,0.015,5.08,AA2024-T3,2.77,50,0.025,P,1
CR-4343,136B,AA1100-O,2.71,0.635,55,7.24,AA6061-T6,2.7,0.16,10.16,AA2219-T87,2.84,57,0.318,NP,0
AFML-TR-67-324,2248,AA2017-T4,2.8,0.318,0,7.23,AA6061-T6,2.7,0.081,0.64,AA6061-T6,2.7,40,0.66,NP,0
AFML-TR-67-324,2036,AA2017-T4,2.8,0.318,0,7.23,AA6061-T6,2.7,0.086,1.27,AA6061-T6,2.7,40,0.635,NP,0
AFML-TR-67-324,2066,AA2017-T4,2.8,0.318,0,7.23,AA6061-T6,2.7,0.158,1.27,AA6061-T6,2.7,40,0.343,NP,0
AFML-TR-68-257,2175,AA2017-T4,2.8,0.318,0,7.23,AA6061-T6,2.7,0.081,5.08,AA6061-T6,2.7,40,0.159,NP,0
AFML-TR-68-257,2405,AA2017-T4,2.8,0.318,0,7.22,AA6061-T6,2.7,0.063,5.08,AA6061-T6,2.7,40,0.18,NP,0
AFML-TR-67-324,2090,AA2017-T4,2.8,0.318,0,7.22,AA6061-T6,2.7,0.036,1.27,AA6061-T6,2.7,40,0.592,P,1
AFML-TR-67-324,2095,AA2017-T4,2.8,0.318,0,7.22,AA6061-T6,2.7,0.158,1.27,AA6061-T6,2.7,40,0.295,P,1
CR-4343,EH1BP,AA1100-O,2.71,0.635,65,7.22,AA6061-T6,2.7,0.16,10.16,AA2219-T87,2.84,57,0.318,P,1
AFML-TR-67-324,2062,AA2017-T4,2.8,0.318,0,7.21,AA6061-T6,2.7,0.084,5.08,AA6061-T6,2.7,40,0.145,NP,0
CR-4343,P-33,AA1100-O,2.71,0.635,0,7.21,AA6061-T6,2.7,0.102,10.16,AA2219-T87,2.84,57,0.318,NP,0
CR-4343,135E,AA1100-O,2.71,0.635,30,7.21,AA6061-T6,2.7,0.16,10.16,AA2219-T87,2.84,57,0.318,P,1
AFML-TR-67-324,2171,AA2017-T4,2.8,0.318,0,7.2,AA6061-T6,2.7,0.084,1.27,AA6061-T6,2.7,40,0.546,NP,0
AFML-TR-68-257,2062,AA2017-T4,2.8,0.318,0,7.2,AA6061-T6,2.7,0.084,5.08,AA6061-T6,2.7,40,0.145,NP,0
ESA-HIT,EMI-3460,AA99.9%,2.7,0.25,0,7.2,AA5154-O,2.66,0.1,10,AA2017-T4,2.8,40,0.1,NP,0
Ryan_2011,HD0020053,AA2017-T4,2.8,0.3175,45,7.2,AA6061-T6,2.7,0.07874,5.08,AA6061-T6,2.7,40,0.318,NP,0
TP-2003-210788,A1196,AA2017-T4,2.8,0.2,0,7.2,Alclad 7075-T6,2.8,0.036,6.4,AA2024-T3,2.77,50,0.159,NP,0
TP-2003-210788,4738,AA6061-T6,2.7,0.159,0,7.2,Alclad 7075-T6,2.8,0.051,5.08,AA2024-T3,2.77,50,0.064,NP,0
CR-4343,102-,AA1100-O,2.71,0.762,0,7.2,AA6061-T6,2.7,0.203,10.16,AA2219-T87,2.84,57,0.318,P,1
CR-4343,2004-A,AA1100-O,2.71,0.635,0,7.2,AA6061-T6,2.7,0.16,10.16,AA2219-T87,2.84,57,0.318,P,1
Codazzi_2002,EMI-2364,AA2017-T4,2.8,0.5,0,7.2,AA2024-T3,2.77,0.16,6,AA2024-T3,2.77,50,0.08,P,1
Codazzi_2002,EMI-2220,AA2017-T4,2.8,0.5,0,7.2,AA6061-T6,2.7,0.08,6,AA6061-T6,2.7,40,0.08,P,1
Codazzi_2002,EMI-2575,AA2017-T4,2.8,0.5,0,7.2,AA6061-T6,2.7,0.08,6,AA6061-T6,2.7,40,0.08,P,1
Codazzi_2002,EMI-3960,AA2017-T4,2.8,0.5315,45,7.2,AA6061-T6,2.7,0.08,9.66,AA6061-T6,2.7,40,0.33,P,1
TP-2003-210788,B344,AA2017-T4,2.8,0.596,23,7.2,AA6061-T6,2.7,0.159,10.16,AA2219-T87,2.84,57,0.318,NP,0
AFML-TR-67-324,2049,AA2017-T4,2.8,0.318,0,7.19,AA6061-T6,2.7,0.084,1.27,AA6061-T6,2.7,40,0.539,NP,0
CR-915,D-1238,AA2017-T4,2.8,0.318,0,7.19,AA1100-O,2.71,0.064,5.08,AA7075-T6,2.8,73,1.27,NP,0
CR-915,D-1239,AA2017-T4,2.8,0.318,0,7.19,AA1100-O,2.71,0.064,5.08,AA7075-T6,2.8,73,1.27,NP,0
GM-DRL-TR-63-225,D-423,AA2017-T4,2.8,0.318,0,7.19,AA2024-T3,2.77,0.16,5.08,AA2024-T3,2.77,50,5.08,NP,0
CR-4343,202E,AA1100-O,2.71,0.475,45,7.19,AA6061-T6,2.7,0.102,10.16,AA2219-T87,2.84,57,0.318,P,1
Piekutowski_2011, 4-1415,AA2017-T4,2.8,0.6345,0,7.19,AA6061-T6,2.7,0.1283,10.16,AA2219-T87,2.84,57,0.32004,P,1
TP-2003-210788,B752,AA2017-T4,2.8,0.794,25,7.19,Alclad 7075-T6,2.8,0.159,11.18,AA2219-T851,2.84,51,0.508,P,1
TP-2003-210788,1791,AA2017-T4,2.8,0.079,0,7.18,AA6061-T6,2.7,0.094,1.11,AA6061-T6,2.7,40,0.172,NP,0
AFML-TR-67-324,2172,AA2017-T4,2.8,0.318,0,7.18,AA6061-T6,2.7,0.084,1.27,AA6061-T6,2.7,40,0.533,P,1
CR-4343,135B,AA1100-O,2.71,0.635,30,7.18,AA6061-T6,2.7,0.16,10.16,AA2219-T87,2.84,57,0.318,P,1
CR-4343,P-16G,AA6061-T6,2.7,0.762,0,7.18,AA6061-T6,2.7,0.16,15.24,AA2219-T87,2.84,57,0.318,NP,0
AFML-TR-67-324,2170,AA2017-T4,2.8,0.318,0,7.17,AA6061-T6,2.7,0.084,1.27,AA6061-T6,2.7,40,0.533,NP,0
Reimerdes_2006,EMI-4442,AA99.9%,2.7,0.4,0,7.17,AA2024-T3,2.77,0.1,10,AA7075-T6,2.8,73,0.2,NP,0
CR-4343,EH1C,AA1100-O,2.71,0.795,60,7.17,AA6061-T6,2.7,0.16,10.16,AA2219-T87,2.84,57,0.318,P,1
CR-915,D-1055,AA2017-T4,2.8,0.305,0,7.16,AA1100-O,2.71,0.102,5.08,AA7075-T6,2.8,73,0.635,NP,0
TP-2003-210788,4679,AA6061-T6,2.7,0.079,0,7.16,Alclad 7075-T6,2.8,0.051,7.62,AA2024-T3,2.77,50,0.025,NP,0
CR-4343,EH1D,AA1100-O,2.71,0.795,65,7.16,AA6061-T6,2.7,0.16,10.16,AA2219-T87,2.84,57,0.318,P,1
TP-2003-210788,MD12,AA99.9%,2.7,0.884,0,7.16,Alclad 7075-T6,2.8,0.08,26.52,AA2024-T351,2.77,57,0.655,NP,0
TP-2003-210788,MD13,AA99.9%,2.7,0.884,0,7.15,Alclad 7075-T6,2.8,0.08,35.36,AA2024-T351,2.77,57,0.792,NP,0
TP-2003-210788,MD27,AA99.9%,2.7,1.908,0,7.15,Alclad 7075-T6,2.8,0.406,28.58,AA2024-T351,2.77,57,2.827,NP,0
TP-2003-210788,MD31,AA99.9%,2.7,1.908,0,7.15,Alclad 7075-T6,2.8,0.813,57.15,AA2024-T351,2.77,57,0.8,NP,0
AFML-TR-67-324,2094,AA2017-T4,2.8,0.318,0,7.15,AA6061-T6,2.7,0.038,1.27,AA6061-T6,2.7,40,0.622,P,1
Ryan_2013,5556,AA99.9%,2.7,0.4,0,7.15,AA2024-T3,2.77,0.14,0.05,AA2024-T3,2.77,50,0.16,P,1
Ryan_2013,5557,AA99.9%,2.7,0.4,0,7.15,AA2024-T3,2.77,0.2,5.08,AA2024-T3,2.77,50,0.2,NP,0
AFML-TR-67-324,2096,AA2017-T4,2.8,0.318,0,7.14,AA6061-T6,2.7,0.084,0.64,AA6061-T6,2.7,40,0.61,P,1
AFML-TR-67-324,2166,AA2017-T4,2.8,0.318,0,7.14,AA6061-T6,2.7,0.084,1.27,AA6061-T6,2.7,40,0.521,P,1
CR-4343,217E,AA1100-O,2.71,0.635,45,7.14,AA6061-T6,2.7,0.102,20.32,AA2219-T87,2.84,57,0.478,P,1
GM-DRL-TR-63-225,D-443,AA2017-T4,2.8,0.318,0,7.13,AA2024-T3,2.77,0.041,5.08,AA2024-T3,2.77,50,0.635,NP,0
AFML-TR-67-324,2042,AA2017-T4,2.8,0.318,0,7.13,AA6061-T6,2.7,0.084,1.27,AA6061-T6,2.7,40,0.546,P,1
AFML-TR-67-324,2047,AA2017-T4,2.8,0.318,0,7.13,AA6061-T6,2.7,0.084,5.08,AA6061-T6,2.7,40,0.084,P,1
AFML-TR-68-257,2047,AA2017-T4,2.8,0.318,0,7.13,AA6061-T6,2.7,0.084,5.08,AA6061-T6,2.7,40,0.084,P,1
CR-4343,110-,AA6061-T6,2.7,0.762,0,7.13,AA6061-T6,2.7,0.203,10.16,AA2219-T87,2.84,57,0.318,NP,0
TP-2003-210788,B348,AA2017-T4,2.8,0.674,58.4,7.13,AA6061-T6,2.7,0.18,20.22,AA6061-T6,2.7,40,0.406,NP,0
Reimerdes_2006,EMI-4443,AA99.9%,2.7,0.45,0,7.11,AA2024-T3,2.77,0.1,10,AA7075-T6,2.8,73,0.2,NP,0
AFML-TR-68-257,2376,AA2017-T4,2.8,0.318,0,7.11,AA6061-T6,2.7,0.063,5.08,AA6061-T6,2.7,40,0.14,P,1
AFML-TR-68-257,2361,AA2017-T4,2.8,0.318,0,7.11,AA6061-T6,2.7,0.084,5.08,AA6061-T6,2.7,40,0.104,P,1
CR-4343,EH1A,AA1100-O,2.71,0.795,30,7.11,AA6061-T6,2.7,0.16,10.16,AA2219-T87,2.84,57,0.318,P,1
AFML-TR-67-324,2063,AA2017-T4,2.8,0.318,0,7.1,AA6061-T6,2.7,0.084,0.64,AA6061-T6,2.7,40,0.805,NP,0
CR-4343,156A,AA1100-O,2.71,0.475,65,7.1,AA6061-T6,2.7,0.16,10.16,AA2219-T87,2.84,57,0.318,NP,0
CR-915,D-1237,AA2017-T4,2.8,0.318,0,7.1,AA1100-O,2.71,0.064,5.08,AA7075-T6,2.8,73,1.27,NP,0
ESA-HIT,EMI-3459,AA99.9%,2.7,0.2,0,7.1,AA5154-O,2.66,0.1,10,AA2017-T4,2.8,40,0.1,NP,0
ESA-HIT,EMI-3442,AA2017-T4,2.8,0.42,55,7.1,AA2219-T851,2.84,0.09,5,AA5154-O,2.66,17,0.6,NP,0
ESA-HIT,EMI-3485,AA99.9%,2.7,0.15,0,7.1,AA5154-O,2.66,0.1,2.5,AA5154-O,2.66,17,0.1,NP,0
TP-2003-210788,A1868,AA2017-T4,2.8,0.953,0,7.1,Alclad 7075-T6,2.8,0.159,30.48,AA6061-T6,2.7,40,0.318,NP,0
CR-4343,CAM-T1,AA1100-O,2.71,0.795,0,7.1,AA6061-T6,2.7,0.16,10.16,AA2219-T87,2.84,57,0.318,P,1
CR-4343,2003-B,AA1100-O,2.71,0.635,0,7.1,AA6061-T6,2.7,0.16,15.24,AA2219-T87,2.84,57,0.318,P,1
CR-4343,217B,AA1100-O,2.71,0.795,45,7.1,AA6061-T6,2.7,0.102,20.32,AA2219-T87,2.84,57,0.478,P,1
CR-915,D-1751,AA2017-T4,2.8,0.239,45,7.1,AA1100-O,2.71,0.102,5.08,AA7075-T6,2.8,73,0.127,P,1
ESA-HIT,EMI-3457,AA99.9%,2.7,0.4,0,7.1,AA2219-T851,2.84,0.1,7.5,AA2219-T851,2.84,51,0.1,P,1
ESA-HIT,EMI-3476,AA99.9%,2.7,0.15,0,7.1,AA5154-O,2.66,0.1,2.5,AA5154-O,2.66,17,0.1,P,1
TP-2003-210788,1481,AA2017-T4,2.8,0.04,0,7.1,AA3003-H12,2.73,0.01,1.27,AA3003-H12,2.73,18,0.01,P,1
Piekutowski_2011, 4-2012,AA2017-T4,2.8,0.2713,0,7.09,AA6061-T6,2.7,0.0597,4.669,AA2219-T87,2.84,57,0.148336,NP,0
CR-4343,EHSS8A,AA1100-O,2.71,0.795,65,7.09,AA6061-T6,2.7,0.16,10.16,AA5456-H116,2.66,37,0.318,P,1
Piekutowski_2011, 4-1416,AA2017-T4,2.8,0.5964,0,7.09,AA6061-T6,2.7,0.1283,10.16,AA2219-T87,2.84,57,0.32004,P,1
TP-2003-210788,MD11,AA99.9%,2.7,0.884,0,7.09,Alclad 7075-T6,2.8,0.08,13.26,AA2024-T351,2.77,57,1.618,NP,0
TP-2003-210788,MD15,AA99.9%,2.7,0.884,0,7.08,Alclad 7075-T6,2.8,0.23,26.52,AA2024-T351,2.77,57,0.201,NP,0
TP-2003-210788,MD28,AA99.9%,2.7,1.908,0,7.08,Alclad 7075-T6,2.8,0.406,57.15,AA2024-T351,2.77,57,0.968,NP,0
TP-2003-210788,MD29,AA99.9%,2.7,1.908,0,7.08,Alclad 7075-T6,2.8,0.406,76.2,AA2024-T351,2.77,57,0.622,NP,0
TP-2003-210788,B31,AA2017-T4,2.8,0.635,0,7.08,AA6061-T6,2.7,0.127,20.32,AA6061-T6,2.7,40,0.36,NP,0
Ryan_2013,5558,AA99.9%,2.7,0.4,0,7.08,AA2024-T3,2.77,0.1,12,AA2024-T3,2.77,50,0.127,NP,0
AFML-TR-67-324,2064,AA2017-T4,2.8,0.318,0,7.07,AA6061-T6,2.7,0.084,10.16,AA6061-T6,2.7,40,0.091,NP,0
CR-915,D-1352,AA2017-T4,2.8,0.318,0,7.07,AA1100-O,2.71,0.064,1.27,AA7075-T6,2.8,73,1.27,NP,0
GM-DRL-TR-63-225,D-166,AA2017-T4,2.8,0.635,0,7.07,AA2024-T3,2.77,0.16,5.08,AA2024-T3,2.77,50,5.08,NP,0
Reimerdes_2006,EMI-4441,AA99.9%,2.7,0.5,0,7.07,AA2024-T3,2.77,0.1,10,AA7075-T6,2.8,73,0.2,P,1
TP-2003-210788,B324,AA2017-T4,2.8,0.596,23,7.07,Alclad 7075-T6,2.8,0.151,10.16,Alclad 7075-T6,2.8,67,0.302,NP,0
CR-4343,P-34B,AA1100-O,2.71,0.635,0,7.06,AA6061-T6,2.7,0.16,10.16,AA2219-T87,2.84,57,0.318,P,1
CR-4343,EHSS3B,AA1100-O,2.71,0.635,30,7.06,AA6061-T6,2.7,0.16,10.16,AA5456-H116,2.66,37,0.318,P,1
AFML-TR-67-324,2225,AA2017-T4,2.8,0.318,0,7.05,AA6061-T6,2.7,0.084,0.64,AA6061-T6,2.7,40,0.635,NP,0
TP-2003-210788,B176,AA2017-T4,2.8,0.318,0,7.05,AA6061-T6,2.7,0.081,5.08,AA2024-T3,2.77,50,0.229,NP,0
TP-2003-210788,B614,AA2017-T4,2.8,0.627,30,7.05,AA6061-T6,2.7,0.127,10.16,AA2219-T87,2.84,57,0.318,P,1
TP-2003-210788,B615,AA2017-T4,2.8,0.631,45,7.05,AA6061-T6,2.7,0.127,10.16,AA2219-T87,2.84,57,0.318,P,1
AFML-TR-67-324,2228,AA2017-T4,2.8,0.318,0,7.04,AA6061-T6,2.7,0.084,1.27,AA6061-T6,2.7,40,0.475,NP,0
CR-915,D-1721,AA2017-T4,2.8,0.318,45,7.04,AA1100-O,2.71,0.064,10.2,AA7075-T6,2.8,73,0.318,NP,0
CR-4343,EHSS7B,AA1100-O,2.71,0.795,45,7.03,AA6061-T6,2.7,0.16,10.16,AA5456-H116,2.66,37,0.318,P,1
AFML-TR-70-135,U,AA2017-T4,2.8,0.318,0,7.02,AA6061-T6,2.7,0.0794,5.08,AA6061-T6,2.7,40,0.153,P,1
CR-4343,155A,AA1100-O,2.71,0.475,45,7.02,AA6061-T6,2.7,0.16,10.16,AA2219-T87,2.84,57,0.318,P,1
Reimerdes_2006,EMI-4438,AA99.9%,2.7,0.4,0,7.02,AA2024-T3,2.77,0.046,10,AA7075-T6,2.8,73,0.2,P,1
GM-DRL-TR-63-225,D-092,AA2017-T4,2.8,0.318,0,7.01,AA2024-T3,2.77,0.122,5.08,AA2024-T3,2.77,50,5.08,NP,0
CR-4343,EH1B,AA1100-O,2.71,0.795,45,7.01,AA6061-T6,2.7,0.16,10.16,AA2219-T87,2.84,57,0.318,P,1
CR-4343,P-17,AA6061-T6,2.7,0.762,0,7.01,AA6061-T6,2.7,0.16,10.16,AA2219-T87,2.84,57,0.318,P,1
ELC_87-163,A287,AA1100-O,2.71,0.317,0,7.01,AA6061-T6,2.7,0.081,5.08,AA2024-T3,2.77,50,0.127,NP,0
GM-DRL-TR-63-225,D-051,AA2017-T4,2.8,0.318,0,7.01,AA2024-T3,2.77,0.013,5.08,AA2024-T3,2.77,50,0.635,NP,0
AFML-TR-68-257,2193,AA2017-T4,2.8,0.318,0,7,AA6061-T6,2.7,0.079,5.08,AA6061-T6,2.7,40,0.152,NP,0
ESA-HIT,EMI-3450,AA99.9%,2.7,0.4,0,7,AA2219-T851,2.84,0.15,13,AA2219-T851,2.84,51,0.15,NP,0
ESA-HIT,EMI-3444,AA2017-T4,2.8,0.42,60,7,AA2219-T851,2.84,0.09,5.8,AA5154-O,2.66,17,0.6,NP,0
ESA-HIT,EMI-3441,AA2017-T4,2.8,0.42,75,7,AA2219-T851,2.84,0.09,5,AA5154-O,2.66,17,0.6,NP,0
ESA-HIT,EMI-3479,AA2017-T4,2.8,0.1,0,7,AA5154-O,2.66,0.1,1,AA5154-O,2.66,17,0.1,NP,0
ESA-HIT,EMI-3480,AA2017-T4,2.8,0.1,0,7,AA5154-O,2.66,0.05,1,AA5154-O,2.66,17,0.1,NP,0
ESA-HIT,EMI-3500,AA2017-T4,2.8,0.14,0,7,AA5154-O,2.66,0.1,2.5,AA5154-O,2.66,17,0.1,NP,0
ESA-HIT,EMI-3475,AA99.9%,2.7,0.15,0,7,AA5154-O,2.66,0.1,2.5,AA5154-O,2.66,17,0.1,NP,0
ESA-HIT,EMI-3483,AA99.9%,2.7,0.15,0,7,AA5154-O,2.66,0.1,2.5,AA5154-O,2.66,17,0.15,NP,0
ESA-HIT,EMI-3507,AA99.9%,2.7,0.21,0,7,AA5154-O,2.66,0.15,3.75,AA5154-O,2.66,17,0.15,NP,0
ESA-HIT,EMI-3508,AA99.9%,2.7,0.21,0,7,AA5154-O,2.66,0.15,3.75,AA5154-O,2.66,17,0.15,NP,0
Reimerdes_2006,EMI-4444,AA99.9%,2.7,0.3,0,7,AA2024-T3,2.77,0.046,10,AA7075-T6,2.8,73,0.2,NP,0
TP-2003-210788,85-16,AA99.9%,2.7,0.762,0,7,AA6061-T6,2.7,0.159,15.24,AA2219-T87,2.84,57,0.318,NP,0
CR-4343,2003-A,AA1100-O,2.71,0.635,0,7,AA6061-T6,2.7,0.16,15.24,AA2219-T87,2.84,57,0.318,P,1
CR-4343,150A,AA1100-O,2.71,0.635,45,7,AA6061-T6,2.7,0.16,10.16,AA2219-T87,2.84,57,0.318,P,1
Codazzi_2002,EMI-3659,AA2017-T4,2.8,0.5698,30,7,AA6061-T6,2.7,0.08,9.66,AA6061-T6,2.7,40,0.33,P,1
Codazzi_2002,EMI-3961,AA2017-T4,2.8,0.5489,45,7,AA6061-T6,2.7,0.08,9.66,AA6061-T6,2.7,40,0.33,P,1
ESA-HIT,EMI-3446,AA99.9%,2.7,0.3,0,7,AA2219-T851,2.84,0.1,13,AA2219-T851,2.84,51,0.1,P,1
TP-2003-210788,1817,AA2017-T4,2.8,0.06,0,7,AA6061-T6,2.7,0.003,2.86,AA3003-H12,2.73,18,0.051,P,1
AFML-TR-67-324,2057,AA2017-T4,2.8,0.318,0,6.99,AA6061-T6,2.7,0.086,10.16,AA6061-T6,2.7,40,0.117,NP,0
GM-DRL-TR-63-225,D-086,AA2017-T4,2.8,0.476,0,6.98,AA2024-T3,2.77,0.122,7.62,AA2024-T3,2.77,50,5.08,NP,0
CR-4343,P-20B,AA1100-O,2.71,0.762,0,6.98,AA6061-T6,2.7,0.16,15.24,AA2219-T87,2.84,57,0.318,NP,0
TP-2003-210788,A235,AA99.9%,2.7,0.318,0,6.98,Alclad 7075-T6,2.8,0.056,10.16,AA2024-T3,2.77,50,0.159,NP,0
TP-2003-210788,B613,AA2017-T4,2.8,0.794,0,6.98,AA6061-T6,2.7,0.16,10.16,AA2219-T87,2.84,57,0.318,P,1
TP-2003-210788,86-2,AA99.9%,2.7,0.793,0,6.98,AA6061-T6,2.7,0.159,10.16,AA2219-T87,2.84,57,0.318,P,1
AFML-TR-67-324,2058,AA2017-T4,2.8,0.318,0,6.97,AA6061-T6,2.7,0.163,1.27,AA6061-T6,2.7,40,0.475,NP,0
CR-4343,EHSS4B,AA1100-O,2.71,0.635,45,6.97,AA6061-T6,2.7,0.16,10.16,AA5456-H116,2.66,37,0.318,P,1
CR-4343,228C,AA1100-O,2.71,0.635,0,6.96,AA6061-T6,2.7,0.081,10.16,AA2219-T87,2.84,57,0.478,NP,0
Ryan_2011,HD0020061,AA2017-T4,2.8,0.3175,60,6.95,AA6061-T6,2.7,0.04731,5.08,AA6061-T6,2.7,40,0.229,NP,0
TP-2003-210788,B480,AA2017-T4,2.8,0.358,26,6.95,Alclad 7075-T6,2.8,0.102,13.61,Alclad 7075-T6,2.8,67,0.152,NP,0
CR-4343,P-06A,AA1100-O,2.71,0.635,0,6.95,AA6061-T6,2.7,0.16,10.16,AA2219-T87,2.84,57,0.318,NP,0
TP-2003-210788,B327,AA2017-T4,2.8,0.675,58.4,6.95,Alclad 7075-T6,2.8,0.171,20.22,Alclad 7075-T6,2.8,67,0.386,P,1
TP-2003-210788,B488,AA2017-T4,2.8,0.318,65,6.94,Alclad 7075-T6,2.8,0.102,15.85,Alclad 7075-T6,2.8,67,0.152,NP,0
Piekutowski_2011, 4-1417,AA2017-T4,2.8,0.5964,0,6.94,AA6061-T6,2.7,0.1283,10.16,AA2219-T87,2.84,57,0.32004,P,1
CR-4343,EHRP1,AA1100-O,2.71,0.795,60,6.93,AA6061-T6,2.7,0.16,10.16,AA5456-H116,2.66,37,0.318,NP,0
TP-2003-210788,A1200,AA2017-T4,2.8,0.2,0,6.93,Alclad 7075-T6,2.8,0.015,6.4,AA6061-T6,2.7,40,0.483,NP,0
AFML-TR-68-257,2370,AA2017-T4,2.8,0.318,0,6.93,AA6061-T6,2.7,0.084,5.08,AA6061-T6,2.7,40,0.127,P,1
CR-4343,EH1AA,AA1100-O,2.71,0.795,65,6.93,AA6061-T6,2.7,0.16,10.16,AA2219-T87,2.84,57,0.318,P,1
TP-2003-210788,A1218,AA2017-T4,2.8,0.2,0,6.93,Alclad 7075-T6,2.8,0.015,6.4,AA2024-T3,2.77,50,0.318,NP,0
AFML-TR-67-324,2015,AA2017-T4,2.8,0.318,0,6.92,AA6061-T6,2.7,0.084,1.27,AA6061-T6,2.7,40,0.922,NP,0
AFML-TR-70-135,T,AA2017-T4,2.8,0.318,0,6.92,AA6061-T6,2.7,0.0794,5.08,AA6061-T6,2.7,40,0.21,P,1
CR-4343,2004-B,AA1100-O,2.71,0.635,0,6.92,AA6061-T6,2.7,0.16,10.16,AA2219-T87,2.84,57,0.318,NP,0
AFML-TR-67-324,2028,AA2017-T4,2.8,0.318,0,6.91,AA6061-T6,2.7,0.084,1.27,AA6061-T6,2.7,40,0.721,NP,0
AFML-TR-67-324,2078,AA2017-T4,2.8,0.318,0,6.91,AA6061-T6,2.7,0.16,1.27,AA6061-T6,2.7,40,0.257,P,1
CR-4343,216C,AA1100-O,2.71,0.795,45,6.91,AA6061-T6,2.7,0.203,10.16,AA2219-T87,2.84,57,0.478,P,1
CR-4343,EH1AB,AA1100-O,2.71,0.795,65,6.91,AA6061-T6,2.7,0.16,10.16,AA2219-T87,2.84,57,0.318,P,1
AFML-TR-67-324,2079,AA2017-T4,2.8,0.318,0,6.9,AA6061-T6,2.7,0.257,1.27,AA6061-T6,2.7,40,0.363,NP,0
ESA-HIT,EMI-3462,AA99.9%,2.7,0.25,0,6.9,AA5154-O,2.66,0.1,7.5,AA2017-T4,2.8,40,0.1,NP,0
ESA-HIT,EMI-4058,AA7075-O,2.8,0.45,45,6.9,AA5083-O,2.66,0.118,12.76,AA2219-T851,2.84,51,0.3,NP,0
ESA-HIT,EMI-3439,AA2017-T4,2.8,0.42,45,6.9,AA2219-T851,2.84,0.09,5,AA5154-O,2.66,17,0.6,NP,0
ESA-HIT,EMI-3440,AA2017-T4,2.8,0.42,49,6.9,AA2219-T851,2.84,0.09,4.8,AA5154-O,2.66,17,0.6,NP,0
ESA-HIT,EMI-3557,AA2017-T4,2.8,0.14,0,6.9,AA5154-O,2.66,0.1,2.5,AA5154-O,2.66,17,0.1,NP,0
ESA-HIT,EMI-3572,AA2017-T4,2.8,0.1008,0,6.9,AA5154-O,2.66,0.1,1,AA5154-O,2.66,17,0.1,NP,0
Ryan_2011,HD9920116,AA2017-T4,2.8,0.3175,0,6.9,AA6061-T6,2.7,0.07874,5.08,AA6061-T6,2.7,40,0.4572,NP,0
CR-4343,P-05,AA1100-O,2.71,0.635,0,6.9,AA6061-T6,2.7,0.16,10.16,AA2219-T87,2.84,57,0.318,P,1
ESA-HIT,EMI-3414,AA99.9%,2.7,0.3,0,6.9,AA2219-T851,2.84,0.1,7.5,AA2219-T851,2.84,51,0.1,P,1
ESA-HIT,EMI-3447,AA99.9%,2.7,0.3,0,6.9,AA2219-T851,2.84,0.1,13,AA2219-T851,2.84,51,0.1,P,1
ESA-HIT,EMI-3448,AA99.9%,2.7,0.2,0,6.9,AA2219-T851,2.84,0.15,7.5,AA2219-T851,2.84,51,0.05,P,1
Ryan_2011,HD9920005,AA2017-T4,2.8,0.3175,0,6.9,AA6061-T6,2.7,0.07874,5.08,AA6061-T6,2.7,40,0.254,P,1
Ryan_2011,HD9920034,AA2017-T4,2.8,0.3175,0,6.9,AA6061-T6,2.7,0.07874,5.08,AA6061-T6,2.7,40,0.3175,P,1
TP-2003-210788,86-1,AA99.9%,2.7,0.793,0,6.9,AA6061-T6,2.7,0.159,10.16,AA2219-T87,2.84,57,0.318,P,1
CR-915,D-0920,AA2017-T4,2.8,0.318,0,6.89,AA1100-O,2.71,0.031,5.08,AA7075-T6,2.8,73,0.635,NP,0
CR-915,D-1157,AA2017-T4,2.8,0.318,0,6.89,AA1100-O,2.71,0.102,5.08,AA7075-T6,2.8,73,0.635,NP,0
TP-2003-210788,A1895,AA2017-T4,2.8,0.953,0,6.89,Alclad 7075-T6,2.8,0.159,30.48,AA6061-T6,2.7,40,0.318,NP,0
Reimerdes_2006,EMI-4445,AA99.9%,2.7,0.35,0,6.89,AA2024-T3,2.77,0.046,10,AA7075-T6,2.8,73,0.2,P,1
TP-2003-210788,B606,AA2017-T4,2.8,0.953,65,6.89,AA6061-T6,2.7,0.081,20.32,AA6061-T6,2.7,40,0.635,P,1
AFML-TR-67-324,2059,AA2017-T4,2.8,0.318,0,6.88,AA6061-T6,2.7,0.084,0.64,AA6061-T6,2.7,40,0.856,NP,0
AFML-TR-67-324,2077,AA2017-T4,2.8,0.318,0,6.88,AA6061-T6,2.7,0.257,1.27,AA6061-T6,2.7,40,0.318,NP,0
AFML-TR-67-324,2229,AA2017-T4,2.8,0.318,0,6.88,AA6061-T6,2.7,0.084,0.64,AA6061-T6,2.7,40,0.635,NP,0
AFML-TR-70-135,26,AA2017-T4,2.8,0.318,0,6.88,AA6061-T6,2.7,0.0794,5.08,AA6061-T6,2.7,40,0.123,NP,0
CR-915,D-1316,AA2017-T4,2.8,0.318,0,6.88,AA1100-O,2.71,1.27,5.08,AA7075-T6,2.8,73,0.635,NP,0
CR-4343,151A,AA1100-O,2.71,0.635,45,6.88,AA6061-T6,2.7,0.203,10.16,AA2219-T87,2.84,57,0.318,P,1
CR-4343,EHSS1A,AA1100-O,2.71,0.635,0,6.88,AA6061-T6,2.7,0.16,10.16,AA5456-H116,2.66,37,0.318,NP,0
AFML-TR-67-324,2025,AA2017-T4,2.8,0.318,0,6.86,AA6061-T6,2.7,0.084,1.27,AA6061-T6,2.7,40,0.439,P,1
CR-4343,135D,AA1100-O,2.71,0.635,30,6.86,AA6061-T6,2.7,0.16,10.16,AA2219-T87,2.84,57,0.318,P,1
AFML-TR-67-324,2099,AA2017-T4,2.8,0.318,0,6.85,AA6061-T6,2.7,0.084,0.64,AA6061-T6,2.7,40,0.648,NP,0
AFML-TR-67-324,2044,AA2017-T4,2.8,0.318,0,6.85,AA6061-T6,2.7,0.084,2.54,AA6061-T6,2.7,40,0.257,NP,0
CR-4343,EHRP2,AA1100-O,2.71,0.795,65,6.85,AA6061-T6,2.7,0.16,10.16,AA5456-H116,2.66,37,0.318,NP,0
AFML-TR-67-324,2091,AA2017-T4,2.8,0.318,0,6.85,AA6061-T6,2.7,0.038,5.08,AA6061-T6,2.7,40,0.257,P,1
AFML-TR-67-324,2018,AA2017-T4,2.8,0.318,0,6.85,AA6061-T6,2.7,0.084,1.27,AA6061-T6,2.7,40,0.257,P,1
AFML-TR-68-257,2091,AA2017-T4,2.8,0.318,0,6.85,AA6061-T6,2.7,0.041,5.08,AA6061-T6,2.7,40,0.257,P,1
CR-4343,108-,AA1100-O,2.71,0.889,0,6.85,AA6061-T6,2.7,0.203,30.48,AA2219-T87,2.84,57,0.318,P,1
AFML-TR-67-324,2050,AA2017-T4,2.8,0.318,0,6.84,AA6061-T6,2.7,0.084,2.54,AA6061-T6,2.7,40,0.206,P,1
CR-4343,106-,AA1100-O,2.71,0.889,45,6.84,AA6061-T6,2.7,0.203,10.16,AA2219-T87,2.84,57,0.318,P,1
CR-4343,154A,AA1100-O,2.71,0.475,45,6.83,AA6061-T6,2.7,0.102,10.16,AA2219-T87,2.84,57,0.318,NP,0
TP-2003-210788,A1918,AA2017-T4,2.8,0.953,0,6.83,Alclad 7075-T6,2.8,0.159,38.1,AA2024-T3,2.77,50,0.318,NP,0
CR-4343,EHRP3,AA1100-O,2.71,0.795,45,6.83,AA6061-T6,2.7,0.16,10.16,AA5456-H116,2.66,37,0.318,P,1
TP-2003-210788,A1899,AA2017-T4,2.8,0.953,0,6.83,Alclad 7075-T6,2.8,0.159,15.24,AA2024-T351,2.77,57,0.635,NP,0
AFML-TR-70-135,25,AA2017-T4,2.8,0.318,0,6.82,AA6061-T6,2.7,0.0794,5.08,AA6061-T6,2.7,40,0.141,NP,0
CR-4343,107B,AA1100-O,2.71,0.889,0,6.82,AA6061-T6,2.7,0.203,10.16,AA2219-T87,2.84,57,0.635,NP,0
CR-4343,121-1,AA1100-O,2.71,0.762,0,6.82,AA6061-T6,2.7,0.203,15.24,AA2219-T87,2.84,57,0.318,P,1
CR-4343,EH1AP,AA1100-O,2.71,0.795,65,6.82,AA6061-T6,2.7,0.16,10.16,AA2219-T87,2.84,57,0.318,P,1
TP-2003-210788,B461,AA2017-T4,2.8,0.319,60,6.81,Alclad 7075-T6,2.8,0.097,14.22,Alclad 7075-T6,2.8,67,0.198,NP,0
CR-4343,EHSS3C,AA1100-O,2.71,0.635,30,6.81,AA6061-T6,2.7,0.16,10.16,AA2219-T87,2.84,57,0.318,P,1
